Repository: dsnikhil1/Digital-Twin-for-Induction-Furnaces

# Digital-Twin-for-Induction-Furnaces
Saint Gobain is interested in improving the performance of its induction furnaces for melting steel. Saint Gobain has provided us with data that has been generated from multiple melts comprising several heats. The data is of various electrical parameters, heat time, amount of material charged in each melt, the output obtained from each melt, and the tapping temperature of each melt. Initial and Final refractory profiles are also available for all the melts. This data is obtained from different customers of Saint Gobain and the induction furnaces are of different sizes.

File: Phase 1 summary final/Curve Fitting/Amreli NRM data for model building final.csv (part 2 of 3)
campaign,Heat number (life number),Total Heat Time previous (minutes),Total Heat Time (minutes),Scrap (MT),Sponge (MT),Hot Heel (MT),Alloys (MT),Input (MT),Final C%,Tapping Temperature (C),Output (MT),Input energy previous (KWH),Input energy (KWH),Previous Voltage,Previous Frequency,Previous Rating of the Furnace,Voltage,Frequency,Rating of the furnace (KW),Melt rate (MT/Hr),Efficiency (MT/KWH),Number of capacitors removed,Refractory lining before heating,Refractory lining after heating,Previous Input,Previous Output,Power,Power previous
5,20,120,130,0,35.19878049,0,0.515,35.71378049,0.246,1690,29.378,17564.9781,18306.9007,3394,275,3394,3399,280,3399,13.55907692,0.00160475,1,5.526515295,5.462121364,34.36302439,28.29,8449.338785,8782.48905
5,21,130,120,0,35.13170732,0,0.57,35.70170732,0.244,1692,29.378,18306.9007,17650.88996,3399,280,3399,3514,290,3514,14.689,0.001664392,1,5.462121364,5.397727432,35.71378049,29.378,8825.44498,8449.338785
5,22,120,125,0,35.11341463,0,0.585,35.69841463,0.253,1679,29.378,17650.88996,17781.0345,3514,290,3514,3296,278,3296,14.10144,0.00165221,0,5.397727432,5.3333335,35.70170732,29.378,8534.89656,8825.44498
5,23,125,105,0,31.18780488,0,0.54,31.72780488,0.25,1667,26.114,17781.0345,15824.03944,3296,278,3296,3381,280,3381,14.92228571,0.001650274,1,5.3333335,5.268939568,35.69841463,29.378,9042.308251,8534.89656
5,24,105,130,0,36.50365854,0,0.533,37.03665854,0.25,1678,30.466,15824.03944,18686.93042,3381,280,3381,3428,291,3428,14.06123077,0.001630337,2,5.268939568,5.204545636,31.72780488,26.114,8624.737117,9042.308251
5,25,130,120,0,33.84146341,0,0.54,34.38146341,0.229,1645,28.29,18686.93042,17340.0726,3428,291,3428,3338,293,3338,14.145,0.001631481,2,5.204545636,5.140151705,37.03665854,30.466,8670.0363,8624.737117
5,26,120,120,0,31.24878049,0,0.49,31.73878049,0.272,1655,26.114,17340.0726,16059.06544,3338,293,3338,3428,279,3428,13.057,0.001626122,1,5.140151705,5.075757773,34.38146341,28.29,8029.53272,8670.0363
5,27,120,125,0,32.53292683,0,0.525,33.05792683,0.254,1690,27.202,16059.06544,17684.0202,3428,279,3428,3338,293,3338,13.05696,0.001538225,2,5.075757773,5.011363841,31.73878049,26.114,8488.329696,8029.53272
5,28,125,175,0,35.11341463,0,0.585,35.69841463,0.222,1679,29.378,17684.0202,20492.91768,3338,293,3338,3371,306,3371,10.07245714,0.001433568,3,5.011363841,4.946969909,33.05792683,27.202,7026.143205,8488.329696
5,29,175,120,7,24.9402439,0,0.435,32.3752439,0.207,1679,27.746,20492.91768,17246.9136,3371,306,3371,3494,317,3494,13.873,0.001608752,5,4.946969909,4.882575977,35.69841463,29.378,8623.4568,7026.143205
5,30,120,125,0,35.35121951,0,0.39,35.74121951,0.242,1690,29.378,17246.9136,17768.10818,3494,317,3494,3326,308,3326,14.10144,0.001653412,3,4.882575977,4.818182045,32.3752439,27.746,8528.691926,8623.4568
5,31,125,125,0,36.66585366,0,0.4,37.06585366,0.228,1652,30.466,17768.10818,17886.89326,3326,308,3326,3063,309,3063,14.62368,0.001703258,3,4.818182045,4.753788114,35.74121951,29.378,8585.708765,8528.691926
5,32,125,120,0,35.4,0,0.35,35.75,0.251,1685,29.378,17886.89326,17862.99912,3063,309,3063,3341,314,3341,14.689,0.001644629,4,4.753788114,4.689394182,37.06585366,30.466,8931.49956,8585.708765
5,33,120,125,0,35.30487805,0,0.43,35.73487805,0.293,1671,29.38,17862.99912,18121.2902,3341,314,3341,3381,320,3381,14.1024,0.001621297,5,4.689394182,4.62500025,35.75,29.378,8698.219296,8931.49956
5,34,125,240,0,32.52682927,0,0.528,33.05482927,0.245,1667,27.2,18121.2902,18789.488,3381,320,3381,3277,313,3277,6.8,0.001447618,4,4.62500025,4.560606318,35.73487805,29.38,4697.372,8698.219296
5,35,240,115,0,32.64268293,0,0.433,33.07568293,0.208,1689,27.2,18789.488,16001.76,3277,313,3277,3537,326,3537,14.19130435,0.001699813,6,4.560606318,4.496212386,33.05482927,27.2,8348.744348,4697.372
5,36,115,110,0,31.31707317,0,0.43,31.74707317,0.227,1687,26.11,16001.76,16119.5307,3537,326,3537,3367,320,3367,14.24181818,0.001619774,5,4.496212386,4.431818455,33.07568293,27.2,8792.471291,8348.744348
5,37,110,115,0,36.00609756,0,0.395,36.40109756,0.211,1655,29.92,16119.5307,17616.896,3367,320,3367,3443,342,3443,15.61043478,0.00169837,7,4.431818455,4.367424523,31.74707317,26.11,9191.424,8792.471291
5,38,115,170,4,34.54878049,0,0.39,38.93878049,0.245,1671,32.64,17616.896,21254.1888,3443,342,3443,3397,344,3397,11.52,0.001535697,7,4.367424523,4.303030591,36.40109756,29.92,7501.4784,9191.424
5,39,170,150,2,36.89634146,0,0.425,39.32134146,0.219,1681,32.64,21254.1888,20736.192,3397,344,3397,3371,345,3371,13.056,0.001574059,7,4.303030591,4.238636659,38.93878049,32.64,8294.4768,7501.4784
5,40,150,130,2,35.51463415,0,0.478,37.99263415,0.224,1691,31.56,20736.192,19964.2248,3371,345,3371,3515,360,3515,14.56615385,0.001580828,8,4.238636659,4.174242727,39.32134146,32.64,9214.2576,8294.4768
5,41,130,115,3,27.74756098,0,0.417,31.16456098,0.26,1660,26.11,19964.2248,16813.5345,3515,360,3515,3381,342,3381,13.6226087,0.001552916,7,4.174242727,4.109848795,37.99263415,31.56,8772.27887,9214.2576
5,42,115,115,3,26.42926829,0,0.418,29.84726829,0.195,1687,25.03,16813.5345,17152.8087,3381,342,3381,3554,342,3554,13.05913043,0.001459236,7,4.109848795,4.045454864,31.16456098,26.11,8949.291496,8772.27887
5,43,115,110,3,24.48780488,0,0.37,27.85780488,0.193,1663,23.39,17152.8087,15356.4706,3554,342,3554,3554,310,3554,12.75818182,0.001523136,5,4.045454864,3.981060932,29.84726829,25.03,8376.256691,8949.291496
5,44,110,150,0,39.23902439,0,0.464,39.70302439,0.201,1685,32.64,15356.4706,20157.1584,3554,310,3554,3349,366,3349,13.056,0.001619276,8,3.981060932,3.916667,27.85780488,23.39,8062.86336,8376.256691
6,1,0,95,0,34.43902439,0,0.05,34.48902439,0.208,1690,28.29,0,9547.0263,0,0,0,3747,258,3747,17.86736842,0.002963226,0,6.75,6.696540887,0,0,6029.700821,8062.86336
6,2,95,110,2,28.99268293,0,0.38,31.37268293,0.223,1665,26.114,9547.0263,16165.8717,3747,258,3747,3746,258,3746,14.244,0.001615378,0,6.696540887,6.643081774,34.48902439,28.29,8817.7482,6029.700821
6,3,110,110,2,30.32560976,0,0.375,32.70060976,0.229,1675,27.202,16165.8717,16231.97744,3746,258,3746,3753,259,3753,14.83745455,0.001675828,,6.643081774,6.58962266,31.37268293,26.114,8853.805876,8817.7482
6,4,110,115,2,27.64756098,0,0.395,30.04256098,0.241,1671,25.026,16231.97744,16476.11736,3753,259,3753,3743,259,3743,13.05704348,0.001518926,0,6.58962266,6.536163547,32.70060976,27.202,8596.235144,8853.805876
6,5,115,115,0,34.03658537,0,0.38,34.41658537,0.234,1673,28.29,16476.11736,17174.859,3743,259,3743,3741,258,3741,14.76,0.001647175,,6.536163547,6.482704434,30.04256098,25.026,8960.796,8596.235144
6,6,115,110,4,26.61463415,0,0.37,30.98463415,0.234,1675,26.114,17174.859,15499.9647,3741,258,3741,3750,259,3750,14.244,0.001684778,,6.482704434,6.429245321,34.41658537,28.29,8454.5262,8960.796
6,7,110,105,3,27.82195122,0,0.36,31.18195122,0.24,1663,26.114,15499.9647,15861.12132,3750,259,3750,3745,259,3745,14.92228571,0.001646416,0,6.429245321,6.375786208,30.98463415,26.114,9063.497897,8454.5262
6,8,105,120,4,27.90121951,0,0.403,32.30421951,0.265,1686,27.202,15861.12132,17097.00104,3745,259,3745,3755,259,3755,13.601,0.001591039,0,6.375786208,6.322327094,31.18195122,26.114,8548.50052,9063.497897
6,9,120,110,7,24.30121951,0,0.415,31.71621951,0.196,1679,27.202,17097.00104,16462.92242,3755,259,3755,3746,260,3746,14.83745455,0.001652319,0,6.322327094,6.268867981,32.30421951,27.202,8979.775865,8548.50052
6,10,110,115,5,25.35487805,0,0.423,30.77787805,0.219,1676,26.114,16462.92242,16422.05004,3746,260,3746,3744,259,3744,13.62469565,0.001590179,0,6.268867981,6.215408868,31.71621951,27.202,8568.026108,8979.775865
6,11,115,120,7,24.24756098,0,0.459,31.70656098,0.215,1672,27.202,16422.05004,16918.01188,3744,259,3744,3745,259,3745,13.601,0.001607872,0,6.215408868,6.161949755,30.77787805,26.114,8459.00594,8568.026108
6,12,120,110,4,24.52926829,0,0.448,28.97726829,0.207,1691,24.482,16918.01188,16899.9246,3745,259,3745,3743,260,3743,13.35381818,0.001448646,0,6.161949755,6.108490642,31.70656098,27.202,9218.140691,8459.00594
6,13,110,115,5,28.00609756,0,0.425,33.43109756,0.188,1662,28.29,16899.9246,16891.1103,3743,260,3743,3748,261,3748,14.76,0.001674845,0,6.108490642,6.055031528,28.97726829,24.482,8812.7532,9218.140691
6,14,115,110,5,25.37073171,0,0.41,30.78073171,0.197,1694,26.114,16891.1103,16902.02536,3748,261,3748,3747,261,3747,14.244,0.001545022,0,6.055031528,6.001572415,33.43109756,28.29,9219.28656,8812.7532
6,15,110,115,0,31.32926829,0,0.424,31.75326829,0.239,1681,26.114,16902.02536,17064.97672,3747,261,3747,3748,262,3748,13.62469565,0.001530269,0,6.001572415,5.948113302,30.78073171,26.114,8903.466115,9219.28656
6,16,115,115,5,26.72439024,0,0.388,32.11239024,0.247,1643,27.202,17064.97672,16375.05996,3748,262,3748,3742,262,3742,14.19234783,0.001661185,0,5.948113302,5.894654189,31.75326829,26.114,8543.509544,8903.466115
6,17,115,110,7,23.02926829,0,0.37,30.39926829,0.253,1675,26.114,16375.05996,16265.1049,3742,262,3742,3747,263,3747,14.244,0.001605523,0,5.894654189,5.841195075,32.11239024,27.202,8871.8754,8543.509544
6,18,110,110,6,24.22926829,0,0.366,30.59526829,0.268,1670,26.114,16265.1049,15971.06126,3747,263,3747,3747,263,3747,14.244,0.001635082,0,5.841195075,5.787735962,30.39926829,26.114,8711.48796,8871.8754
6,19,110,120,5,26.75609756,0,0.362,32.11809756,0.248,1690,27.202,15971.06126,17275.9902,3747,263,3747,3744,263,3744,13.601,0.001574555,0,5.787735962,5.734276849,30.59526829,26.114,8637.9951,8711.48796
6,20,120,110,5,21.49390244,0,0.325,26.81890244,0.218,1660,22.85,17275.9902,15365.9395,3744,263,3744,3747,261,3747,12.46363636,0.001487055,0,5.734276849,5.680817736,32.11809756,27.202,8381.421545,8637.9951
6,21,110,110,4,26.54756098,0,0.425,30.97256098,0.24,1682,26.114,15365.9395,16370.08318,3747,261,3747,3744,264,3744,14.244,0.001595227,0,5.680817736,5.627358623,26.81890244,22.85,8929.13628,8381.421545
6,22,110,105,4,25.26341463,0,0.39,29.65341463,0.193,1692,25.026,16370.08318,16163.0421,3744,264,3744,3744,264,3744,14.30057143,0.001548347,0,5.627358623,5.573899509,30.97256098,26.114,9236.024057,8929.13628
6,23,105,120,5,26.7097561,0,0.4,32.1097561,0.245,1685,27.202,16163.0421,16774.92936,3744,264,3744,3707,266,3707,13.601,0.001621587,0,5.573899509,5.520440396,29.65341463,25.026,8387.46468,9236.024057
6,24,120,110,4,27.84878049,0,0.446,32.29478049,0.265,1674,27.202,16774.92936,16814.10024,3707,266,3707,3671,267,3671,14.83745455,0.001617809,0,5.520440396,5.466981283,32.1097561,27.202,9171.327404,8387.46468
6,25,110,140,4,30.50731707,0,0.442,34.94931707,0.221,1664,29.378,16814.10024,19653.882,3671,267,3671,3667,267,3667,12.59057143,0.001494768,0,5.466981283,5.41352217,32.29478049,27.202,8423.092286,9171.327404
6,26,140,140,5,26.63292683,0,0.463,32.09592683,0.209,1689,27.202,19653.882,17610.03076,3667,267,3667,3667,267,3667,11.658,0.001544688,0,5.41352217,5.360063057,34.94931707,29.378,7547.15604,8423.092286
6,27,140,115,5,26.6804878,0,0.424,32.1044878,0.246,1665,27.202,17610.03076,16727.8699,3667,267,3667,3648,268,3648,14.19234783,0.001626148,0,5.360063057,5.306603943,32.09592683,27.202,8727.584296,7547.15604
6,28,115,120,8,25.74756098,0,0.425,34.17256098,0.247,1647,29.378,16727.8699,18132.1016,3648,268,3648,3622,269,3622,14.689,0.00162022,0,5.306603943,5.25314483,32.1044878,27.202,9066.0508,8727.584296
6,29,120,185,4,22.56341463,0,0.428,26.99141463,0.223,1684,22.85,18132.1016,15412.0965,3622,269,3622,3722,265,3722,7.410810811,0.001482602,0,5.25314483,5.199685717,34.17256098,29.378,4998.517784,9066.0508
6,30,185,210,8,24.45365854,0,0.398,32.85165854,0.22,1662,28.29,15412.0965,17635.1373,3722,265,3722,3551,270,3551,8.082857143,0.001604184,,5.199685717,5.146226604,26.99141463,22.85,5038.610657,4998.517784
6,31,210,115,10,20.73780488,0,0.395,31.13280488,0.216,1667,27.2,17635.1373,16325.712,3551,270,3551,3535,271,3535,14.19130435,0.001666084,0,5.146226604,5.092767491,32.85165854,28.29,8517.762783,5038.610657
6,32,115,30,0,34.31707317,0,0.15,34.46707317,0.217,1701,28.29,16325.712,17987.9136,3535,271,3535,3513,272,3513,56.58,0.001572723,0,5.092767491,5.039308377,31.13280488,27.2,35975.8272,8517.762783
6,33,30,125,3,30.43536585,0,0.393,33.82836585,0.303,1671,28.29,17987.9136,18099.942,3513,272,3513,3477,272,3477,13.5792,0.001562988,0,5.039308377,4.985849264,34.46707317,28.29,8687.97216,35975.8272
6,34,125,115,3,29.13780488,0,0.367,32.50480488,0.247,1663,27.2,18099.942,16924.656,3477,272,3477,3452,273,3452,14.19130435,0.001607123,0,4.985849264,4.932390151,33.82836585,28.29,8830.255304,8687.97216
6,35,115,120,3,30.40487805,0,0.418,33.82287805,0.222,1682,28.29,16924.656,18082.1193,3452,273,3452,3398,275,3398,14.145,0.001564529,0,4.932390151,4.878931038,32.50480488,27.2,9041.05965,8830.255304
6,36,120,115,4,27.88414634,0,0.415,32.29914634,0.206,1695,27.2,18082.1193,17315.792,3398,275,3398,3312,275,3312,14.19130435,0.00157082,0,4.878931038,4.825471925,33.82287805,28.29,9034.326261,9041.05965
6,38,115,135,5,26.65243902,0,0.445,32.09743902,0.244,1686,27.2,17315.792,18410.592,3312,275,3312,3330,276,3330,12.08888889,0.00147741,0,4.825471925,4.772012811,32.29914634,27.2,8182.485333,9034.326261
6,39,135,110,8,19.19512195,0,0.36,27.55512195,0.218,1665,23.94,18410.592,15107.337,3330,276,3330,3600,269,3600,13.05818182,0.00158466,0,4.772012811,4.718553698,32.09743902,27.2,8240.365636,8182.485333
6,40,110,130,11,20.82317073,0,0.435,32.25817073,0.188,1690,28.29,15107.337,17761.8765,3600,269,3600,3434,293,3434,13.05692308,0.001592737,2,4.718553698,4.665094585,27.55512195,23.94,8197.789154,8240.365636
6,41,130,120,7,25.61585366,0,0.425,33.04085366,0.216,1665,28.29,17761.8765,17471.904,3434,293,3434,3274,282,3274,14.145,0.001619171,1,4.665094585,4.611635472,32.25817073,28.29,8735.952,8197.789154
6,42,120,120,8,24.41463415,0,0.43,32.84463415,0.209,1689,28.29,17471.904,17826.0948,3274,282,3274,3231,284,3231,14.145,0.001586999,1,4.611635472,4.558176358,33.04085366,28.29,8913.0474,8735.952
6,43,120,125,6,26.81707317,0,0.42,33.23707317,0.202,1675,28.29,17826.0948,17654.9403,3231,284,3231,3414,303,3414,13.5792,0.001602384,3,4.558176358,4.504717245,32.84463415,28.29,8474.371344,8913.0474
6,44,125,125,7,24.8902439,0,0.48,32.3702439,0.256,1683,27.75,17654.9403,18172.6425,3414,303,3414,3364,305,3364,13.32,0.001527021,3,4.504717245,4.451258132,33.23707317,28.29,8722.8684,8474.371344
6,45,125,130,8,24.3597561,0,0.475,32.8347561,0.232,1695,28.29,18172.6425,18183.9633,3364,305,3364,3340,312,3340,13.05692308,0.001555766,4,4.451258132,4.397799019,32.3702439,27.75,8392.598446,8722.8684
6,46,130,115,6,22.98170732,0,0.475,29.45670732,0.211,1678,25.2,18183.9633,15914.808,3340,312,3340,3450,301,3450,13.14782609,0.001583431,3,4.397799019,4.344339906,32.8347561,28.29,8303.378087,8392.598446
6,47,115,110,5,24.6804878,0,0.432,30.1124878,0.269,1656,25.57,15914.808,16121.1179,3450,301,3450,3366,311,3366,13.94727273,0.001586118,4,4.344339906,4.290880792,29.45670732,25.2,8793.337036,8303.378087
6,48,110,120,4,29.15853659,0,0.46,33.61853659,0.197,1681,28.29,16121.1179,16987.8621,3366,311,3366,3404,333,3404,14.145,0.001665307,6,4.290880792,4.237421679,30.1124878,25.57,8493.93105,8793.337036
6,49,120,120,7,24.31707317,0,0.4,31.71707317,0.199,1655,27.2,16987.8621,16468.784,3404,333,3404,3345,334,3345,13.6,0.001651609,6,4.237421679,4.183962566,33.61853659,28.29,8234.392,8493.93105
6,50,120,110,5,26.70731707,0,0.4,32.10731707,0.214,1669,27.2,16468.784,16228.88,3345,334,3345,3300,343,3300,14.83636364,0.001676024,7,4.183962566,4.130503453,31.71707317,27.2,8852.116364,8234.392
6,51,110,125,5,30.67560976,0,0.416,36.09160976,0.213,1669,30.47,16228.88,18013.2546,3300,343,3300,3274,365,3274,14.6256,0.001691532,8,4.130503453,4.07704434,32.10731707,27.2,8646.362208,8852.116364
6,52,125,125,6,28.16097561,0,0.408,34.56897561,0.228,1680,29.38,18013.2546,16861.182,3274,365,3274,3182,362,3182,14.1024,0.001742464,8,4.07704434,4.023585226,36.09160976,30.47,8093.36736,8646.362208
6,53,125,120,6,26.86463415,0,0.381,33.24563415,0.24,1674,28.29,16861.182,17469.9237,3182,362,3182,3182,368,3182,14.145,0.001619355,8,4.023585226,3.970126113,34.56897561,29.38,8734.96185,8093.36736
6,54,120,125,7,19.00243902,0,0.408,26.41043902,0.207,1692,22.85,17469.9237,14948.927,3182,368,3182,3540,324,3540,10.968,0.001528538,6,3.970126113,3.916667,33.24563415,28.29,7175.48496,8734.96185
7,1,0,100,8,23.23414634,0,0.31,31.54414634,0.247,1640,27.202,0,10464.06536,0,0,0,3749,257,3749,16.3212,0.002599563,0,6.75,6.696540887,0,0,6278.439216,7175.48496
7,2,100,125,0,28.0804878,0,0.368,28.4484878,0.236,1691,23.394,10464.06536,16551.95682,3749,257,3749,3747,256,3747,11.22912,0.001413368,0,6.696540887,6.643081774,31.54414634,27.202,7944.939274,6278.439216
7,3,125,110,5,22.55609756,0,0.542,28.09809756,0.23,1676,23.938,16551.95682,15862.99446,3747,256,3747,3749,256,3749,13.05709091,0.001509047,0,6.643081774,6.58962266,28.4484878,23.394,8652.542433,7944.939274
7,4,110,110,1,26.74878049,0,0.48,28.22878049,0.248,1676,23.394,15862.99446,15549.9918,3749,256,3749,3749,258,3749,12.76036364,0.001504438,0,6.58962266,6.536163547,28.09809756,23.938,8481.813709,8652.542433
7,5,110,130,0,31.25,0,0.489,31.739,0.243,1684,26.114,15549.9918,16685.01802,3749,258,3749,3748,258,3748,12.05261538,0.001565117,0,6.536163547,6.482704434,28.22878049,23.394,7700.777548,8481.813709
7,6,130,125,0,28.59390244,0,0.491,29.08490244,0.252,1664,23.938,16685.01802,16373.11324,3748,258,3748,3747,258,3747,11.49024,0.001462031,0,6.482704434,6.429245321,31.739,26.114,7859.094355,7700.777548
7,7,125,120,0,29.26463415,0,0.485,29.74963415,0.225,1686,24.482,16373.11324,16604.9165,3747,258,3747,3745,259,3745,12.241,0.001474383,0,6.429245321,6.375786208,29.08490244,23.938,8302.45825,7859.094355
7,8,120,115,0,31.87682927,0,0.519,32.39582927,0.233,1679,26.658,16604.9165,17072.04978,3745,259,3745,3747,259,3747,13.90852174,0.0015615,0,6.375786208,6.322327094,29.74963415,24.482,8907.156407,8302.45825
7,9,115,125,0,31.32804878,0,0.425,31.75304878,0.251,1686,26.114,17072.04978,16714.00456,3747,259,3747,3747,259,3747,12.53472,0.001562402,0,6.322327094,6.268867981,32.39582927,26.658,8022.722189,8907.156407
7,10,125,105,0,29.30121951,0,0.455,29.75621951,0.259,1687,24.482,16714.00456,15228.04882,3747,259,3747,3746,259,3746,13.98971429,0.001607691,0,6.268867981,6.215408868,31.75304878,26.114,8701.742183,8022.722189
7,11,105,125,0,32.58536585,0,0.482,33.06736585,0.222,1660,27.202,15228.04882,17836.89544,3746,259,3746,3746,260,3746,13.05696,0.001525041,0,6.215408868,6.161949755,29.75621951,24.482,8561.709811,8701.742183
7,12,125,110,0,29.97073171,0,0.45,30.42073171,0.264,1675,25.026,17836.89544,15508.11168,3746,260,3746,3746,260,3746,13.65054545,0.001613736,0,6.161949755,6.108490642,33.06736585,27.202,8458.970007,8561.709811
7,13,110,110,0,29.93536585,0,0.479,30.41436585,0.23,1657,25.026,15508.11168,17816.0094,3746,260,3746,3747,261,3747,13.65054545,0.001404692,0,6.108490642,6.055031528,30.42073171,25.026,9717.823309,8458.970007
7,14,110,110,0,29.88780488,0,0.518,30.40580488,0.226,1659,25.026,17816.0094,16941.10044,3747,261,3747,3744,263,3744,13.65054545,0.001477236,0,6.055031528,6.001572415,30.41436585,25.026,9240.60024,9717.823309
7,15,110,115,0,29.97073171,0,0.45,30.42073171,0.288,1673,25.026,16941.10044,16304.93952,3744,263,3744,3746,262,3746,13.05704348,0.001534872,0,6.001572415,5.948113302,30.40580488,25.026,8506.924967,9240.60024
7,16,115,115,0,29.84878049,0,0.55,30.39878049,0.233,1654,25.026,16304.93952,16804.959,3746,262,3746,3747,262,3747,13.05704348,0.001489203,0,5.948113302,5.894654189,30.42073171,25.026,8767.804696,8506.924967
7,17,115,115,0,32.53902439,0,0.52,33.05902439,0.255,1663,27.202,16804.959,16946.02994,3747,262,3747,3748,263,3748,14.19234783,0.001605214,0,5.894654189,5.841195075,30.39878049,25.026,8841.406925,8767.804696
7,18,115,155,0,32.56829268,0,0.496,33.06429268,0.224,1689,27.202,16946.02994,17716.11856,3748,263,3748,3745,264,3745,10.52980645,0.001535438,0,5.841195075,5.787735962,33.05902439,27.202,6857.852346,8841.406925
7,19,155,115,0,31.33536585,0,0.419,31.75436585,0.192,1678,26.114,17716.11856,16407.94848,3745,264,3745,3744,264,3744,13.62469565,0.001591546,0,5.787735962,5.734276849,33.06429268,27.202,8560.668772,6857.852346
7,20,115,120,0,33.86341463,0,0.522,34.38541463,0.235,1686,28.29,16407.94848,17673.8946,3744,264,3744,3737,266,3737,14.145,0.001600666,0,5.734276849,5.680817736,31.75436585,26.114,8836.9473,8560.668772
7,21,120,110,0,22.59878049,0,0.51,23.10878049,0.239,1682,19.041,17673.8946,16563.95631,3737,266,3737,3740,266,3740,10.386,0.001149544,0,5.680817736,5.627358623,34.38541463,28.29,9034.88526,8836.9473
7,22,110,280,0,29.89756098,0,0.51,30.40756098,0.239,1663,25.026,16563.95631,17763.95532,3740,266,3740,3726,264,3726,5.362714286,0.001408808,0,5.627358623,5.573899509,23.10878049,19.041,3806.561854,9034.88526
7,23,280,135,0,32.73414634,0,0.36,33.09414634,0.276,1700,27.202,17763.95532,17771.0666,3726,264,3726,3675,267,3675,12.08977778,0.00153069,0,5.573899509,5.520440396,30.40756098,25.026,7898.251822,3806.561854
7,24,135,150,0,32.70365854,0,0.385,33.08865854,0.291,1700,27.202,17771.0666,18565.09298,3675,267,3675,3692,267,3692,10.8808,0.001465223,0,5.520440396,5.466981283,33.09414634,27.202,7426.037192,7898.251822
7,25,150,140,0,33.90609756,0,0.487,34.39309756,0.284,1672,28.29,18565.09298,18260.0634,3692,267,3692,3665,268,3665,12.12428571,0.001549283,0,5.466981283,5.41352217,33.08865854,27.202,7825.741457,7426.037192
7,26,140,115,0,35.23902439,0,0.482,35.72102439,0.262,1672,29.378,18260.0634,17021.90698,3665,268,3665,3625,268,3625,15.32765217,0.001725894,0,5.41352217,5.360063057,34.39309756,28.29,8880.994946,7825.741457
7,27,115,120,0,33.95731707,0,0.445,34.40231707,0.328,1641,28.29,17021.90698,17387.8827,3625,268,3625,3629,268,3629,14.145,0.001626995,0,5.360063057,5.306603943,35.72102439,29.378,8693.94135,8880.994946
7,28,120,120,0,33.1902439,0,0.53,33.7202439,0.258,1690,27.746,17387.8827,17915.86966,3629,268,3629,3587,270,3587,13.873,0.001548683,0,5.306603943,5.25314483,34.40231707,28.29,8957.93483,8693.94135
7,29,120,130,0,35.16219512,0,0.545,35.70719512,0.228,1667,29.378,17915.86966,18211.12842,3587,270,3587,3548,270,3548,13.55907692,0.001613189,0,5.25314483,5.199685717,33.7202439,27.746,8405.136194,8957.93483
7,30,130,125,0,33.86585366,0,0.52,34.38585366,0.211,1696,28.29,18211.12842,17878.9971,3548,270,3548,3540,271,3540,13.5792,0.001582304,0,5.199685717,5.146226604,35.70719512,29.378,8581.918608,8405.136194
7,31,125,110,0,33.95731707,0,0.445,34.40231707,0.277,1702,28.29,17878.9971,17157.885,3540,271,3540,3517,271,3517,15.43090909,0.001648805,0,5.146226604,5.092767491,34.38585366,28.29,9358.846364,8581.918608
7,32,110,120,0,33.84756098,0,0.535,34.38256098,0.233,1725,28.29,17157.885,17678.1381,3517,271,3517,3491,272,3491,14.145,0.001600282,0,5.092767491,5.039308377,34.40231707,28.29,8839.06905,9358.846364
7,33,120,235,0,31.41463415,0,0.35,31.76463415,0.207,1700,26.11,17678.1381,18174.1266,3491,272,3491,3456,273,3456,6.666382979,0.001436658,0,5.039308377,4.985849264,34.38256098,28.29,4640.202536,8839.06905
7,34,235,105,0,28.09756098,0,0.35,28.44756098,0.261,1659,23.39,18174.1266,15518.3294,3456,273,3456,3576,269,3576,13.36571429,0.00150725,0,4.985849264,4.932390151,31.76463415,26.11,8867.6168,4640.202536
7,35,105,120,0,34.04512195,0,0.373,34.41812195,0.231,1689,28.29,15518.3294,17807.9892,3576,269,3576,3366,275,3366,14.145,0.001588613,0,4.932390151,4.878931038,28.44756098,23.39,8903.9946,8867.6168
7,36,120,120,0,34.06585366,0,0.356,34.42185366,0.23,1689,28.29,17807.9892,17157.885,3366,275,3366,3338,276,3338,14.145,0.001648805,0,4.878931038,4.825471925,34.41812195,28.29,8578.9425,8903.9946
7,37,120,120,0,30.02439024,0,0.41,30.43439024,0.219,1687,25.03,17157.885,17215.634,3338,276,3338,3323,276,3323,12.515,0.001453911,0,4.825471925,4.772012811,34.42185366,28.29,8607.817,8578.9425
7,38,120,120,0,31.39634146,0,0.365,31.76134146,0.284,1700,26.11,17215.634,20130.81,3323,276,3323,3252,278,3252,13.055,0.001297017,0,4.772012811,4.718553698,30.43439024,25.03,10065.405,8607.817
7,39,120,105,0,31.40853659,0,0.355,31.76353659,0.273,1675,26.11,20130.81,15844.5924,3252,278,3252,3334,274,3334,14.92,0.001647881,0,4.718553698,4.665094585,31.76134146,26.11,9054.0528,10065.405
7,40,105,110,0,30.07926829,0,0.365,30.44426829,0.204,1675,25.03,15844.5924,15601.4493,3334,274,3334,3511,277,3511,13.65272727,0.001604338,1,4.665094585,4.611635472,31.76353659,26.11,8509.881436,9054.0528
7,41,110,140,0,36.5902439,0,0.466,37.0562439,0.237,1695,30.47,15601.4493,19528.5277,3511,277,3511,3344,293,3344,13.05857143,0.001560281,2,4.611635472,4.558176358,30.44426829,25.03,8369.369014,8509.881436
7,42,140,115,0,30.01829268,0,0.415,30.43329268,0.25,1665,25.03,19528.5277,15836.481,3344,293,3344,3671,283,3671,13.05913043,0.001580528,1,4.558176358,4.504717245,37.0562439,30.47,8262.511826,8369.369014
7,43,115,125,0,33.98170732,0,0.425,34.40670732,0.196,1700,28.29,15836.481,18411.9807,3671,283,3671,3392,305,3392,13.5792,0.0015365,3,4.504717245,4.451258132,30.43329268,25.03,8837.750736,8262.511826
7,44,125,115,0,30.06097561,0,0.38,30.44097561,0.186,1685,25.03,18411.9807,15413.474,3392,305,3392,3505,288,3505,13.05913043,0.001623904,2,4.451258132,4.397799019,34.40670732,28.29,8041.812522,8837.750736
7,45,115,110,0,31.2804878,0,0.46,31.7404878,0.191,1685,26.11,15413.474,16237.5479,3505,288,3505,3360,293,3360,14.24181818,0.001608001,2,4.397799019,4.344339906,30.44097561,25.03,8856.844309,8041.812522
7,46,110,140,0,36.45731707,0,0.575,37.03231707,0.247,1658,30.47,16237.5479,19380.4435,3360,293,3360,3270,308,3270,13.05857143,0.001572203,3,4.344339906,4.290880792,31.7404878,26.11,8305.904357,8856.844309
7,47,140,115,0,35.15243902,0,0.555,35.70743902,0.238,1629,29.38,19380.4435,17426.1594,3270,308,3270,3301,314,3301,15.32869565,0.001685971,4,4.290880792,4.237421679,37.03231707,30.47,9091.909252,8305.904357
7,48,115,120,0,33.32926829,0,0.42,33.74926829,0.256,1656,27.75,17426.1594,17077.35,3301,314,3301,3360,319,3360,13.875,0.001624959,5,4.237421679,4.183962566,35.70743902,29.38,8538.675,9091.909252
7,49,120,130,0,33.87073171,0,0.516,34.38673171,0.236,1684,28.29,17077.35,17757.0672,3360,319,3360,3270,322,3270,13.05692308,0.001593168,5,4.183962566,4.130503453,33.74926829,27.75,8195.569477,8538.675
7,50,130,115,0,31.35731707,0,0.397,31.75431707,0.304,1657,26.11,17757.0672,16492.3815,3270,322,3270,3357,318,3357,13.6226087,0.001583155,5,4.130503453,4.07704434,34.38673171,28.29,8604.720783,8195.569477
7,51,115,120,0,31.91463415,0,0.49,32.40463415,0.232,1652,26.66,16492.3815,16161.292,3357,318,3357,3318,312,3318,13.33,0.001649621,4,4.07704434,4.023585226,31.75431707,26.11,8080.646,8604.720783
7,52,120,120,0,31.98780488,0,0.43,32.41780488,0.252,1667,26.66,16161.292,16937.3646,3318,312,3318,3366,334,3366,13.33,0.001574035,6,4.023585226,3.970126113,32.40463415,26.66,8468.6823,8080.646
7,53,120,135,0,36.67073171,0,0.4,37.07073171,0.217,1685,30.47,16937.3646,18558.3629,3366,334,3366,3424,361,3424,13.54222222,0.001641847,8,3.970126113,3.916667,32.41780488,26.66,8248.161289,8468.6823
8,1,0,105,0,31.76097561,0,0.07,31.83097561,0.191,1699,26.114,0,16431.97336,0,0,0,3743,256,3743,14.92228571,0.001589219,0,6.75,6.703551918,0,0,9389.699063,8248.161289
8,2,105,110,7,21.65121951,0,0.412,29.06321951,0.23,1690,25.026,16431.97336,15702.06318,3743,256,3743,3747,256,3747,13.65054545,0.001593803,0,6.703551918,6.657103836,31.83097561,26.114,8564.761735,9389.699063
8,3,110,110,2,28.99268293,0,0.38,31.37268293,0.267,1658,26.114,15702.06318,15533.12948,3747,256,3747,3748,256,3748,14.244,0.001681181,0,6.657103836,6.610655754,29.06321951,25.026,8472.61608,8564.761735
8,4,110,110,3,27.77926829,0,0.395,31.17426829,0.202,1670,26.114,15533.12948,16740.11856,3748,256,3748,3749,256,3749,14.244,0.001559965,0,6.610655754,6.564207672,31.37268293,26.114,9130.97376,8472.61608
8,5,110,110,0,31.38902439,0,0.375,31.76402439,0.221,1656,26.114,16740.11856,15829.0011,3749,256,3749,3747,257,3747,14.244,0.001649757,0,6.564207672,6.51775959,31.17426829,26.114,8634.0006,9130.97376
8,6,110,110,6,24.2,0,0.39,30.59,0.169,1657,26.114,15829.0011,16223.06136,3747,257,3747,3750,255,3750,14.244,0.001609684,0,6.51775959,6.471311508,31.76402439,26.114,8848.94256,8634.0006
8,7,110,140,0,32.73414634,0,0.36,33.09414634,0.214,1686,27.202,16223.06136,17409.00798,3750,255,3750,3752,258,3752,11.658,0.001562524,0,6.471311508,6.424863426,30.59,26.114,7461.00342,8848.94256
8,8,140,150,2,30.3195122,0,0.38,32.6995122,0.201,1692,27.202,17409.00798,16897.06634,3752,258,3752,3749,257,3749,10.8808,0.001609865,0,6.424863426,6.378415344,33.09414634,27.202,6758.826536,7461.00342
8,9,150,110,0,32.76463415,0,0.335,33.09963415,0.252,1679,27.202,16897.06634,16607.90908,3749,257,3749,3748,258,3748,14.83745455,0.001637894,0,6.378415344,6.331967262,32.6995122,27.202,9058.859498,6758.826536
8,10,110,115,0,32.77073171,0,0.33,33.10073171,0.209,1692,27.202,16607.90908,15786.95272,3748,258,3748,3746,258,3746,14.19234783,0.001723068,0,6.331967262,6.28551918,33.09963415,27.202,8236.670984,9058.859498
8,11,115,115,0,29.48414634,0,0.305,29.78914634,0.219,1690,24.482,15786.95272,16080.02242,3746,258,3746,3748,259,3748,12.77321739,0.00152251,0,6.28551918,6.239071098,33.10073171,27.202,8389.576915,8236.670984
8,12,115,120,0,31.3597561,0,0.399,31.7587561,0.174,1681,26.114,16080.02242,16300.88108,3748,259,3748,3744,259,3744,13.057,0.001601999,0,6.239071098,6.192623016,29.78914634,24.482,8150.44054,8389.576915
8,13,120,105,0,30.09268293,0,0.35,30.44268293,0.247,1669,25.026,16300.88108,15627.98622,3744,259,3744,3748,259,3748,14.30057143,0.001601358,0,6.192623016,6.146174934,31.7587561,26.114,8930.27784,8150.44054
8,14,105,105,0,30.0804878,0,0.36,30.4404878,0.227,1680,25.026,15627.98622,15383.98272,3748,259,3748,3747,260,3747,14.30057143,0.001626757,0,6.146174934,6.099726852,30.44268293,25.026,8790.847269,8930.27784
8,15,105,115,0,31.38902439,0,0.375,31.76402439,0.193,1692,26.114,15383.98272,17287.99028,3747,260,3747,3746,260,3746,13.62469565,0.001510528,0,6.099726852,6.05327877,30.4404878,25.026,9019.821016,8790.847269
8,16,115,115,2,31.68292683,0,0.35,34.03292683,0.192,1658,28.29,17287.99028,16854.8991,3746,260,3746,3748,260,3748,14.76,0.001678444,0,6.05327877,6.006830689,31.76402439,26.114,8793.8604,9019.821016
8,17,115,155,2,31.71707317,0,0.322,34.03907317,0.218,1685,28.29,16854.8991,17355.0663,3748,260,3748,3748,261,3748,10.95096774,0.001630072,0,6.006830689,5.960382607,34.03292683,28.29,6718.090181,8793.8604
8,18,155,115,2,30.37804878,0,0.332,32.71004878,0.237,1680,27.202,17355.0663,17021.10746,3748,261,3748,3748,261,3748,14.19234783,0.001598133,0,5.960382607,5.913934525,34.03907317,28.29,8880.577805,6718.090181
8,19,115,110,4,23.27317073,0,0.39,27.66317073,0.193,1660,23.394,17021.10746,16317.08106,3748,261,3748,3748,262,3748,12.76036364,0.001433712,0,5.913934525,5.867486443,32.71004878,27.202,8900.226033,8880.577805
8,20,110,115,5,26.74634146,0,0.37,32.11634146,0.202,1660,27.202,16317.08106,16907.94714,3748,262,3748,3749,262,3749,14.19234783,0.001608829,0,5.867486443,5.821038361,27.66317073,23.394,8821.537638,8900.226033
8,21,115,130,4,30.6195122,0,0.35,34.9695122,0.202,1662,29.378,16907.94714,18053.95612,3749,262,3749,3748,262,3748,13.55907692,0.001627233,0,5.821038361,5.774590279,32.11634146,27.202,8332.595132,8821.537638
8,22,130,115,5,26.79512195,0,0.33,32.12512195,0.202,1675,27.202,18053.95612,16909.03522,3748,262,3748,3743,263,3743,14.19234783,0.001608726,0,5.774590279,5.728142197,34.9695122,29.378,8822.105332,8332.595132
8,23,115,110,5,26.77073171,0,0.35,32.12073171,0.217,1677,27.202,16909.03522,16125.88964,3743,263,3743,3746,264,3746,14.83745455,0.001686853,0,5.728142197,5.681694115,32.12512195,27.202,8795.939804,8822.105332
8,24,110,120,7,25.68292683,0,0.37,33.05292683,0.194,1672,28.29,16125.88964,17189.004,3746,264,3746,3718,265,3718,14.145,0.00164582,0,5.681694115,5.635246033,32.12073171,27.202,8594.502,8795.939804
8,25,120,115,4,26.63902439,0,0.35,30.98902439,0.211,1671,26.114,17189.004,16652.11438,3718,265,3718,3744,265,3744,13.62469565,0.001568209,0,5.635246033,5.588797951,33.05292683,28.29,8688.059677,8594.502
8,26,115,125,4,29.26219512,0,0.375,33.63719512,0.205,1671,28.29,16652.11438,17914.0767,3744,265,3744,3730,265,3730,13.5792,0.001579205,0,5.588797951,5.542349869,30.98902439,26.114,8598.756816,8688.059677
8,27,125,110,5,24.09878049,0,0.365,29.46378049,0.227,1661,25.026,17914.0767,16147.02546,3730,265,3730,3694,267,3694,13.65054545,0.001549883,0,5.542349869,5.495901787,33.63719512,28.29,8807.468433,8598.756816
8,28,110,120,4,29.22073171,0,0.409,33.62973171,0.203,1679,28.29,16147.02546,17628.0648,3694,267,3694,3669,267,3669,14.145,0.001604827,0,5.495901787,5.449453705,29.46378049,25.026,8814.0324,8807.468433
8,29,120,115,5,27.98902439,0,0.439,33.42802439,0.199,1687,28.29,17628.0648,17297.0718,3669,267,3669,3621,268,3621,14.76,0.001635537,0,5.449453705,5.403005623,33.62973171,28.29,9024.5592,8814.0324
8,30,115,120,9,24.61585366,0,0.375,33.99085366,0.198,1695,29.38,17297.0718,17915.3364,3621,268,3621,3651,268,3651,14.69,0.001639936,0,5.403005623,5.356557541,33.42802439,28.29,8957.6682,9024.5592
8,31,120,120,8,27.12195122,0,0.39,35.51195122,0.215,1688,30.47,17915.3364,18249.3971,3651,268,3651,3640,268,3640,15.235,0.001669644,0,5.356557541,5.310109459,33.99085366,29.38,9124.69855,8957.6682
8,32,120,120,5,25.42682927,0,0.36,30.78682927,0.219,1685,26.11,18249.3971,16502.5644,3640,268,3640,3597,269,3597,13.055,0.001582178,0,5.310109459,5.263661377,35.51195122,30.47,8251.2822,9124.69855
8,33,120,125,7,25.67682927,0,0.375,33.05182927,0.204,1669,28.29,16502.5644,18376.9011,3597,269,3597,3546,270,3546,13.5792,0.001539433,0,5.263661377,5.217213295,30.78682927,26.11,8820.912528,8251.2822
8,34,125,105,5,26.77439024,0,0.345,32.11939024,0.207,1688,27.2,18376.9011,16628.72,3546,270,3546,3494,270,3494,15.54285714,0.001635724,0,5.217213295,5.170765213,33.05182927,28.29,9502.125714,8820.912528
8,35,105,110,5,28.1304878,0,0.323,33.4534878,0.201,1680,28.29,16628.72,16927.8873,3494,270,3494,3466,272,3466,15.43090909,0.001671207,0,5.170765213,5.124317131,32.11939024,27.2,9233.393073,9502.125714
8,36,110,120,5,28.09756098,0,0.35,33.44756098,0.198,1680,28.29,16927.8873,17688.8883,3466,272,3466,3451,272,3451,14.145,0.001599309,0,5.124317131,5.077869049,33.4534878,28.29,8844.44415,9233.393073
8,37,120,120,3,30.3902439,0,0.43,33.8202439,0.193,1662,28.29,17688.8883,17733.0207,3451,272,3451,3451,272,3451,14.145,0.001595329,0,5.077869049,5.031420967,33.44756098,28.29,8866.51035,8844.44415
8,38,120,110,2,30.35365854,0,0.35,32.70365854,0.205,1689,27.2,17733.0207,16869.712,3451,272,3451,3378,274,3378,14.83636364,0.001612357,0,5.031420967,4.984972885,33.8202439,28.29,9201.661091,8866.51035
8,39,110,110,2,28.96341463,0,0.4,31.36341463,0.174,1662,26.11,16869.712,16458.4385,3378,274,3378,3382,274,3382,14.24181818,0.00158642,0,4.984972885,4.938524803,32.70365854,27.2,8977.330091,9201.661091
8,40,110,125,5,30.68414634,0,0.409,36.09314634,0.204,1658,30.47,16458.4385,18316.4311,3382,274,3382,3307,276,3307,14.6256,0.001663534,0,4.938524803,4.892076721,31.36341463,26.11,8791.886928,8977.330091
8,41,125,155,6,30.87804878,0,0.36,37.23804878,0.22,1685,31.56,18316.4311,19018.056,3307,276,3307,3216,276,3216,12.21677419,0.001659476,0,4.892076721,4.845628639,36.09314634,30.47,7361.828129,8791.886928
8,42,155,125,5,29.37195122,0,0.395,34.76695122,0.205,1653,29.38,19018.056,17741.113,3216,276,3216,3277,277,3277,14.1024,0.00165604,0,4.845628639,4.799180557,37.23804878,31.56,8515.73424,7361.828129
8,43,125,150,10,24.70731707,0,0.41,35.11731707,0.189,1695,30.47,17741.113,18540.3856,3277,277,3277,3247,277,3247,12.188,0.001643439,0,4.799180557,4.752732475,34.76695122,29.38,7416.15424,8515.73424
8,44,150,110,4,27.19512195,0,0.44,31.63512195,0.248,1678,26.66,18540.3856,16161.292,3247,277,3247,3228,276,3228,14.54181818,0.001649621,0,4.752732475,4.706284393,35.11731707,30.47,8815.250182,7416.15424
8,45,110,115,7,23.02439024,0,0.37,30.39439024,0.208,1689,26.11,16161.292,16413.5293,3228,276,3228,3226,277,3226,13.6226087,0.001590761,0,4.706284393,4.659836311,31.63512195,26.66,8563.580504,8815.250182
8,46,115,135,7,24.23170732,0,0.47,31.70170732,0.254,1685,27.2,16413.5293,18362.72,3226,277,3226,3338,291,3338,12.08888889,0.001481262,2,4.659836311,4.61338823,30.39439024,26.11,8161.208889,8563.580504
8,47,135,115,4,25.18902439,0,0.455,29.64402439,0.167,1683,25.03,18362.72,15752.6305,3338,291,3338,3559,285,3559,13.05913043,0.001588941,2,4.61338823,4.566940148,31.70170732,27.2,8218.763739,8161.208889
8,48,115,140,5,30.69512195,0,0.4,36.09512195,0.192,1690,30.47,15752.6305,19239.6721,3559,285,3559,3395,303,3395,13.05857143,0.001583707,3,4.566940148,4.520492066,29.64402439,25.03,8245.573757,8218.763739
8,49,140,130,5,26.70731707,0,0.4,32.10731707,0.192,1690,27.2,19239.6721,17282.608,3395,303,3395,3286,293,3286,12.55384615,0.001573837,2,4.520492066,4.474043984,36.09512195,30.47,7976.588308,8245.573757
8,50,130,110,3,27.15487805,0,0.363,30.51787805,0.202,1664,25.57,17282.608,15841.1264,3286,293,3286,3422,289,3422,13.94727273,0.001614153,2,4.474043984,4.427595902,32.10731707,27.2,8640.6144,7976.588308
8,51,110,145,3,35.75,0,0.385,39.135,0.21,1661,32.64,15841.1264,19763.1936,3422,289,3422,3332,312,3332,13.5062069,0.001651555,4,4.427595902,4.38114782,30.51787805,25.57,8177.873214,8640.6144
8,52,145,125,3,31.75243902,0,0.403,35.15543902,0.194,1685,29.38,19763.1936,17393.2538,3332,312,3332,3314,312,3314,14.1024,0.001689161,4,4.38114782,4.334699738,39.135,32.64,8348.761824,8177.873214
8,53,125,130,3,31.72560976,0,0.425,35.15060976,0.203,1671,29.38,17393.2538,18651.3054,3314,312,3314,3248,314,3248,13.56,0.001575225,4,4.334699738,4.288251656,35.15543902,29.38,8608.2948,8348.761824
8,54,130,120,3,26.47073171,0,0.384,29.85473171,0.24,1690,25.03,18651.3054,15488.564,3248,314,3248,3580,296,3580,12.515,0.001616031,3,4.288251656,4.241803574,35.15060976,29.38,7744.282,8608.2948
8,55,120,125,2,27.68292683,0,0.37,30.05292683,0.2,1662,25.03,15488.564,15731.6053,3580,296,3580,3656,295,3656,12.0144,0.001591065,3,4.241803574,4.195355492,29.85473171,25.03,7551.170544,7744.282
8,56,125,115,5,27.38414634,0,0.395,32.77914634,0.204,1670,27.75,15731.6053,16807.3425,3656,295,3656,3428,331,3428,14.47826087,0.001651064,6,4.195355492,4.14890741,30.05292683,25.03,8769.048261,7551.170544
8,57,115,135,5,32.01829268,0,0.405,37.42329268,0.207,1687,31.56,16807.3425,19248.1284,3428,331,3428,3295,345,3295,14.02666667,0.00163964,7,4.14890741,4.102459328,32.77914634,27.75,8554.723733,8769.048261
8,58,135,135,5,29.43292683,0,0.345,34.77792683,0.212,1668,29.38,19248.1284,17180.2488,3295,345,3295,3443,357,3443,13.05777778,0.001710103,8,4.102459328,4.056011246,37.42329268,31.56,7635.666133,8554.723733
8,59,135,110,3,29.19512195,0,0.32,32.51512195,0.26,1675,27.2,17180.2488,15912.816,3443,357,3443,3334,333,3334,14.83636364,0.001709314,6,4.056011246,4.009563164,34.77792683,29.38,8679.717818,7635.666133
8,60,110,130,4,26.5695122,0,0.403,30.9725122,0.196,1690,26.11,15912.816,17308.319,3334,333,3334,3337,340,3337,12.05076923,0.001508523,7,4.009563164,3.963115082,32.51512195,27.2,7988.454923,8679.717818
8,61,130,120,2,28.97926829,0,0.387,31.36626829,0.207,1687,26.11,17308.319,16122.4028,3337,340,3337,3506,333,3506,13.055,0.001619486,7,3.963115082,3.916667,30.9725122,26.11,8061.2014,7988.454923
9,1,0,105,0,33.00243902,0,0.14,33.14243902,0.206,1686,27.202,0,10480.9306,0,0,0,3748,256,3748,15.544,0.00259538,0,6.75,6.70502646,0,0,5989.1032,8061.2014
9,2,105,135,3,25.18658537,0,0.345,28.53158537,0.208,1688,23.938,10480.9306,16799.92778,3748,256,3748,3747,255,3747,10.63911111,0.001424887,0,6.70502646,6.660052921,33.14243902,27.202,7466.634569,5989.1032
9,3,135,110,5,25.44512195,0,0.349,30.79412195,0.279,1668,26.114,16799.92778,15923.0115,3747,255,3747,3749,255,3749,14.244,0.001640016,0,6.660052921,6.615079381,28.53158537,23.938,8685.279,7466.634569
9,4,110,135,6,26.85609756,0,0.388,33.24409756,0.218,1683,28.29,15923.0115,18456.9618,3749,255,3749,3744,256,3744,12.57333333,0.001532755,0,6.615079381,6.570105841,30.79412195,26.114,8203.094133,8685.279
9,5,135,125,3,27.80365854,0,0.375,31.17865854,0.22,1682,26.114,18456.9618,17157.94256,3744,256,3744,3746,255,3746,12.53472,0.001521977,0,6.570105841,6.525132302,33.24409756,28.29,8235.812429,8203.094133
9,6,125,110,3,26.5195122,0,0.34,29.8595122,0.206,1681,25.026,17157.94256,16270.90416,3746,255,3746,3747,256,3747,13.65054545,0.001538083,0,6.525132302,6.480158762,31.17865854,26.114,8875.038633,8235.812429
9,7,110,115,3,25.17439024,0,0.355,28.52939024,0.236,1691,23.938,16270.90416,15497.93996,3747,256,3747,3746,255,3746,12.4893913,0.001544592,0,6.480158762,6.435185222,29.8595122,25.026,8085.881718,8875.038633
