Repository: dsnikhil1/Digital-Twin-for-Induction-Furnaces

# Digital-Twin-for-Induction-Furnaces
Saint Gobain is interested in improving the performance of its induction furnaces for melting steel. Saint Gobain has provided us with data that has been generated from multiple melts comprising several heats. The data is of various electrical parameters, heat time, amount of material charged in each melt, the output obtained from each melt, and the tapping temperature of each melt. Initial and Final refractory profiles are also available for all the melts. This data is obtained from different customers of Saint Gobain and the induction furnaces are of different sizes.

File: Phase 1 summary final/Curve Fitting/Amreli NRM data for model building final.csv (part 3 of 3)
campaign,Heat number (life number),Total Heat Time previous (minutes),Total Heat Time (minutes),Scrap (MT),Sponge (MT),Hot Heel (MT),Alloys (MT),Input (MT),Final C%,Tapping Temperature (C),Output (MT),Input energy previous (KWH),Input energy (KWH),Previous Voltage,Previous Frequency,Previous Rating of the Furnace,Voltage,Frequency,Rating of the furnace (KW),Melt rate (MT/Hr),Efficiency (MT/KWH),Number of capacitors removed,Refractory lining before heating,Refractory lining after heating,Previous Input,Previous Output,Power,Power previous
9,8,115,105,4,22.64634146,0,0.36,27.00634146,0.283,1676,22.85,15497.93996,14810.913,3746,255,3746,3748,254,3748,13.05714286,0.001542781,0,6.435185222,6.390211683,28.52939024,23.938,8463.378857,8085.881718
9,9,105,130,4,26.60609756,0,0.377,30.98309756,0.265,1689,26.114,14810.913,17934.05064,3748,254,3748,3744,255,3744,12.05261538,0.001456113,0,6.390211683,6.345238143,27.00634146,22.85,8277.254142,8463.378857
9,10,130,115,4,26.60243902,0,0.38,30.98243902,0.227,1667,26.114,17934.05064,15878.09542,3744,255,3744,3750,256,3750,13.62469565,0.001644656,0,6.345238143,6.300264603,30.98309756,26.114,8284.223697,8277.254142
9,11,115,115,4,26.5902439,0,0.39,30.9802439,0.209,1674,26.114,15878.09542,16898.10826,3750,256,3750,3749,258,3749,13.62469565,0.00154538,0,6.300264603,6.255291063,30.98243902,26.114,8816.40431,8284.223697
9,12,115,115,3,25.05243902,0,0.455,28.50743902,0.257,1670,23.938,16898.10826,15569.03582,3749,258,3749,3748,255,3748,12.4893913,0.001537539,0,6.255291063,6.210317524,30.9802439,26.114,8122.97521,8816.40431
9,13,115,115,6,22.82195122,0,0.432,29.25395122,0.23,1655,25.026,15569.03582,16039.91418,3748,255,3748,3747,256,3747,13.05704348,0.001560233,0,6.210317524,6.165343984,28.50743902,23.938,8368.650877,8122.97521
9,14,115,125,8,21.70609756,0,0.475,30.18109756,0.252,1682,26.114,16039.91418,17691.97386,3747,256,3747,3750,256,3750,12.53472,0.001476037,0,6.165343984,6.120370444,29.25395122,25.026,8492.147453,8368.650877
9,15,125,135,3,28.96585366,0,0.51,32.47585366,0.242,1688,27.202,17691.97386,18108.09938,3750,256,3750,3749,257,3749,12.08977778,0.001502201,0,6.120370444,6.075396905,30.18109756,26.114,8048.044169,8492.147453
9,16,135,110,5,22.57682927,0,0.525,28.10182927,0.183,1685,23.938,18108.09938,15360.05708,3749,257,3749,3748,260,3748,13.05709091,0.001558458,0,6.075396905,6.030423365,32.47585366,27.202,8378.212953,8048.044169
9,17,110,95,3,23.7195122,0,0.46,27.1795122,0.215,1688,22.85,15360.05708,14307.0705,3748,260,3748,3748,256,3748,14.43157895,0.001597112,0,6.030423365,5.985449825,28.10182927,23.938,9036.044526,8378.212953
9,18,95,140,3,27.77317073,0,0.4,31.17317073,0.274,1694,26.114,14307.0705,19085.93918,3748,256,3748,3740,259,3740,11.19171429,0.001368232,0,5.985449825,5.940476286,27.1795122,22.85,8179.68822,9036.044526
9,19,140,110,3,25.04634146,0,0.46,28.50634146,0.255,1680,23.938,19085.93918,15501.0519,3740,259,3740,3745,258,3745,13.05709091,0.001544282,0,5.940476286,5.895502746,31.17317073,26.114,8455.119218,8179.68822
9,20,110,110,3,25.06463415,0,0.445,28.50963415,0.228,1685,23.938,15501.0519,15401.94858,3745,258,3745,3742,260,3742,13.05709091,0.001554219,0,5.895502746,5.850529206,28.50634146,23.938,8401.062862,8455.119218
9,21,110,115,3,28.33536585,0,0.483,31.81836585,0.217,1683,26.658,15401.94858,16682.04324,3742,260,3742,3747,262,3747,13.90852174,0.001598006,0,5.850529206,5.805555667,28.50963415,23.938,8703.674734,8401.062862
9,22,115,135,3,34.21341463,0,0.56,37.77341463,0.208,1680,31.555,16682.04324,19618.05905,3747,262,3747,3747,263,3747,14.02444444,0.001608467,0,5.805555667,5.760582127,31.81836585,26.658,8719.137356,8703.674734
9,23,135,175,4,30.42439024,0,0.51,34.93439024,0.226,1671,29.378,19618.05905,19326.90486,3747,263,3747,3742,264,3742,10.07245714,0.001520057,0,5.760582127,5.715608587,37.77341463,31.555,6626.367381,8719.137356
9,24,175,125,3,29.61707317,0,0.52,33.13707317,0.225,1691,27.746,19326.90486,17779.91426,3742,264,3742,3744,264,3744,13.31808,0.001560525,0,5.715608587,5.670635048,34.93439024,29.378,8534.358845,6626.367381
9,25,125,135,3,30.24268293,0,0.551,33.79368293,0.238,1678,28.29,17779.91426,18776.073,3744,264,3744,3738,265,3738,12.57333333,0.001506705,0,5.670635048,5.625661508,33.13707317,27.746,8344.921333,8534.358845
9,26,135,115,4,28.43414634,0,0.51,32.94414634,0.231,1658,27.746,18776.073,16731.11546,3738,265,3738,3744,263,3744,14.47617391,0.001658347,0,5.625661508,5.580687968,33.79368293,28.29,8729.277631,8344.921333
9,27,115,120,5,27.84146341,0,0.56,33.40146341,0.216,1678,28.29,16731.11546,17389.863,3744,263,3744,3709,265,3709,14.145,0.00162681,0,5.580687968,5.535714429,32.94414634,27.746,8694.9315,8729.277631
9,28,120,105,4,26.60243902,0,0.38,30.98243902,0.181,1681,26.114,17389.863,16506.92054,3709,265,3709,3636,265,3636,14.92228571,0.001582003,0,5.535714429,5.490740889,33.40146341,28.29,9432.526023,8694.9315
9,29,105,135,4,29.09756098,0,0.51,33.60756098,0.226,1685,28.29,16506.92054,18168.1209,3636,265,3636,3693,266,3693,12.57333333,0.001557123,0,5.490740889,5.445767349,30.98243902,26.114,8074.7204,9432.526023
9,30,135,120,4,29.78658537,0,0.485,34.27158537,0.224,1680,28.83,18168.1209,17165.6703,3693,266,3693,3634,267,3634,14.415,0.001679515,0,5.445767349,5.40079381,33.60756098,28.29,8582.83515,8074.7204
9,31,120,130,4,26.63414634,0,0.35,30.98414634,0.254,1677,26.11,17165.6703,16279.585,3634,267,3634,3679,264,3679,12.05076923,0.001603849,0,5.40079381,5.35582027,34.27158537,28.83,7513.654615,8582.83515
9,32,130,130,2,27.37073171,0,0.626,29.99673171,0.197,1695,25.03,16279.585,17413.8716,3679,264,3679,3621,268,3621,11.55230769,0.00143736,0,5.35582027,5.31084673,30.98414634,26.11,8037.171508,7513.654615
9,33,130,165,2,31.40853659,0,0.575,33.98353659,0.239,1685,28.29,17413.8716,18387.0855,3621,268,3621,3606,274,3606,10.28727273,0.00153858,1,5.31084673,5.26587319,29.99673171,25.03,6686.212909,8037.171508
9,34,165,135,0,33.56463415,0,0.557,34.12163415,0.234,1673,28.08,18387.0855,18661.968,3606,274,3606,3532,271,3532,12.48,0.001504664,0,5.26587319,5.220899651,33.98353659,28.29,8294.208,6686.212909
9,35,135,115,0,30.73780488,0,0.625,31.36280488,0.259,1679,25.83,18661.968,16065.2268,3532,271,3532,3541,268,3541,13.47652174,0.00160782,0,5.220899651,5.175926111,34.12163415,28.08,8381.857461,8294.208
9,36,115,105,0,29.41463415,0,0.59,30.00463415,0.233,1657,24.71,16065.2268,15427.9356,3541,268,3541,3664,265,3664,14.12,0.00160164,0,5.175926111,5.130952571,31.36280488,25.83,8815.9632,8381.857461
9,37,105,110,0,29.43292683,0,0.575,30.00792683,0.232,1661,24.71,15427.9356,15620.9207,3664,265,3664,3581,269,3581,13.47818182,0.001581853,0,5.130952571,5.085979032,30.00463415,24.71,8520.5022,8815.9632
9,38,110,135,0,33.42073171,0,0.675,34.09573171,0.203,1660,28.08,15620.9207,18337.9248,3581,269,3581,3357,275,3357,12.48,0.001531253,0,5.085979032,5.041005492,30.00792683,24.71,8150.1888,8520.5022
9,39,135,120,0,34.85365854,0,0.62,35.47365854,0.253,1680,29.2,18337.9248,17821.052,3357,275,3357,3348,276,3348,14.6,0.001638512,0,5.041005492,4.996031952,34.09573171,28.08,8910.526,8150.1888
9,40,120,115,0,30.80121951,0,0.573,31.37421951,0.22,1673,25.83,17821.052,16211.1663,3348,276,3348,3446,278,3446,13.47652174,0.001593346,1,4.996031952,4.951058413,35.47365854,29.2,8457.999809,8910.526
9,41,115,135,0,34.82317073,0,0.645,35.46817073,0.244,1682,29.2,16211.1663,18869.916,3446,278,3446,3347,282,3347,12.97777778,0.001547437,1,4.951058413,4.906084873,31.37421951,25.83,8386.629333,8457.999809
9,42,135,110,0,31.37195122,0,0.385,31.75695122,0.209,1661,26.11,18869.916,16561.573,3347,282,3347,3382,279,3382,14.24181818,0.001576541,1,4.906084873,4.861111333,35.46817073,29.2,9033.585273,8386.629333
9,43,110,185,0,33.69878049,0,0.657,34.35578049,0.231,1690,28.29,16561.573,18795.0273,3382,279,3382,3390,290,3390,9.175135135,0.001505185,2,4.861111333,4.816137794,31.75695122,26.11,6095.68453,9033.585273
9,44,185,155,0,39.7097561,0,0.628,40.3377561,0.287,1677,33.19,18795.0273,19929.9312,3390,290,3390,3376,291,3376,12.84774194,0.001665334,2,4.816137794,4.771164254,34.35578049,28.29,7714.812077,6095.68453
9,45,155,145,0,37.44512195,0,0.745,38.19012195,0.233,1695,31.45,19929.9312,19651.5325,3376,291,3376,3322,293,3322,13.0137931,0.001600384,2,4.771164254,4.726190714,40.3377561,33.19,8131.668621,7714.812077
9,46,145,140,0,34.62195122,0,0.81,35.43195122,0.243,1677,29.2,19651.5325,18725.96,3322,293,3322,3440,302,3440,12.51428571,0.001559333,3,4.726190714,4.681217175,38.19012195,31.45,8025.411429,8131.668621
9,47,140,105,0,32.0902439,0,0.646,32.7362439,0.243,1687,26.96,18725.96,16209.4304,3440,302,3440,3430,290,3430,15.40571429,0.001663229,2,4.681217175,4.636243635,35.43195122,29.2,9262.531657,8025.411429
9,48,105,145,0,37.46341463,0,0.73,38.19341463,0.243,1667,31.45,16209.4304,20118.565,3430,290,3430,3305,308,3305,13.0137931,0.001563233,3,4.636243635,4.591270095,32.7362439,26.96,8324.923448,9262.531657
9,49,145,275,0,37.43292683,0,0.755,38.18792683,0.234,1688,31.45,20118.565,20270.783,3305,308,3305,3277,308,3277,6.861818182,0.001551494,3,4.591270095,4.546296556,38.19341463,31.45,4422.716291,8324.923448
9,50,275,120,0,33.38414634,0,0.705,34.08914634,0.224,1669,28.08,20270.783,17248.14,3277,308,3277,3317,308,3317,14.04,0.001628002,3,4.546296556,4.501323016,38.18792683,31.45,8624.07,4422.716291
9,51,120,120,0,33.40853659,0,0.685,34.09353659,0.233,1664,28.08,17248.14,17149.86,3317,308,3317,3367,318,3367,14.04,0.001637331,5,4.501323016,4.456349476,34.08914634,28.08,8574.93,8624.07
9,52,120,150,0,38.89634146,0,0.675,39.57134146,0.255,1677,32.57,17149.86,19870.6313,3367,318,3367,3341,320,3341,13.028,0.001639102,5,4.456349476,4.411375937,34.09353659,28.08,7948.25252,8574.93
9,53,150,250,0,38.84146341,0,0.72,39.56146341,0.261,1677,32.57,19870.6313,20434.7437,3341,320,3341,3473,330,3473,7.8168,0.001593854,6,4.411375937,4.366402397,39.57134146,32.57,4904.338488,7948.25252
9,54,250,115,0,32.73780488,0,0.675,33.41280488,0.237,1690,27.52,20434.7437,16301.1968,3473,330,3473,3388,312,3388,14.35826087,0.00168822,4,4.366402397,4.321428857,39.56146341,32.57,8504.972243,4904.338488
9,55,115,120,0,33.68536585,0,0.668,34.35336585,0.256,1651,28.29,16301.1968,17342.0529,3388,312,3388,3390,333,3390,14.145,0.001631295,6,4.321428857,4.276455317,33.41280488,27.52,8671.02645,8504.972243
9,56,120,105,0,31.98780488,0,0.73,32.71780488,0.274,1659,26.96,17342.0529,15447.2712,3390,333,3390,3566,313,3566,15.40571429,0.001745292,5,4.276455317,4.231481778,34.35336585,28.29,8827.012114,8671.02645
9,57,105,105,0,29.17073171,0,0.56,29.73073171,0.217,1661,24.48,15447.2712,15114.6864,3566,313,3566,3580,305,3580,13.98857143,0.001619617,4,4.231481778,4.186508238,32.71780488,26.96,8636.963657,8827.012114
9,58,105,115,0,29.43902439,0,0.57,30.00902439,0.234,1651,24.71,15114.6864,15403.9669,3580,305,3580,3403,314,3403,12.89217391,0.001604132,5,4.186508238,4.141534698,29.73073171,24.48,8036.852296,8636.963657
9,59,115,130,0,34.83536585,0,0.635,35.47036585,0.249,1679,29.2,15403.9669,18231.02,3403,314,3403,3366,362,3366,13.47692308,0.001601666,8,4.141534698,4.096561159,30.00902439,24.71,8414.316923,8036.852296
9,60,130,110,0,31.12804878,0,0.585,31.71304878,0.236,1652,26.11,18231.02,15492.6296,3366,362,3366,3498,328,3498,14.24181818,0.001685318,6,4.096561159,4.051587619,35.47036585,29.2,8450.525236,8414.316923
9,61,110,105,0,30.07926829,0,0.365,30.44426829,0.212,1650,25.03,15492.6296,15293.33,3498,328,3498,3428,351,3428,14.30285714,0.001636661,8,4.051587619,4.006614079,31.71304878,26.11,8739.045714,8450.525236
9,62,105,145,0,37.48780488,0,0.71,38.19780488,0.226,1701,31.45,15293.33,19974.524,3428,351,3428,3210,368,3210,13.0137931,0.001574506,8,4.006614079,3.96164054,30.44426829,25.03,8265.320276,8739.045714
9,63,145,110,0,29.92073171,0,0.735,30.65573171,0.229,1666,25.27,19974.524,15896.8516,3210,368,3210,3210,368,3210,13.78363636,0.001589623,8,3.96164054,3.916667,38.19780488,31.45,8671.009964,8265.320276
