Repository: dsnikhil1/Digital-Twin-for-Induction-Furnaces

# Digital-Twin-for-Induction-Furnaces
Saint Gobain is interested in improving the performance of its induction furnaces for melting steel. Saint Gobain has provided us with data that has been generated from multiple melts comprising several heats. The data is of various electrical parameters, heat time, amount of material charged in each melt, the output obtained from each melt, and the tapping temperature of each melt. Initial and Final refractory profiles are also available for all the melts. This data is obtained from different customers of Saint Gobain and the induction furnaces are of different sizes.

exploratory data analysis has been carried out to understand the data and frame a set of high-level objectives. After the exploratory analysis, different Machine Learning models have been explored to predict various induction furnace parameters for a new heat. The lack of Refractory lining profile data after every melt was treated as a missing data problem. An optimization framework was then developed to find the refractory lining profile that minimizes the error in predictions. Using curve fitting, different refractory lining profiles were tried out to find the refractory lining profile that is closest to the true data.

File: Phase 2/combined_file_nrm_final.csv (part 1 of 2)
Customer Name,Refractory,Lining type,campaign,Heat number (life number),Total Heat Time previous (minutes),Total Heat Time (minutes),Scrap (MT),Sponge (MT),Hot Heel (MT),Alloys (MT),Input (MT),Final C%,Tapping Temperature,Output (MT),Output + Next Hot Heel (MT),Input energy previous (KWH),Input energy (KWH),Previous Voltage,Previous Frequency,Previous Rating of the Furnace,Voltage,Frequency,Rating of the furnace (KW),Melt rate (MT/Hr),Efficiency (MT/KWH),Number of capacitors removed,Refractory lining before heating,Refractory lining after heating,Previous Input,Previous Output,Power,Power previous,Carbon addition (Kg),SiMn addition (Kg),Pig iron addition (MT) ,Scrap (KG),Output (KG),Pig iron (KG),Lumps(%),Pellets(%),Fines(%),Pellets(kg),Lumps(Kg),Fines (Kg)
Godavari,NRM,NL,19,1,0.0,250.0,3.5,14.48,1.5,0.0,19.48,0.18,1710.0,16.8,16.8,0.0,17360.0,0.0,0.0,,3700.0,520.0,,2.92,0.000967742,,6.63,6.56,0.0,0.0,3019.13,0,,,,,,,12.0,76.0,12.0,76.0,,
Godavari,NRM,NL,19,2,250.0,190.0,2.5,18.23,,0.0,20.73,0.24,1680.0,15.1,17.4,17360.0,15040.0,3700.0,520.0,,3800.0,520.0,,5.49,0.001156915,,6.56,6.49,19.48,16.8,4749.47,3019.13,,,,,,,12.0,76.0,12.0,76.0,,
Godavari,NRM,NL,19,3,190.0,195.0,,17.56,2.3,0.0,19.86,0.15,1670.0,14.2,16.7,15040.0,13920.0,3800.0,520.0,,3800.0,520.0,,5.14,0.001199713,,6.49,6.43,20.73,15.1,4283.08,4749.47,,,,,,,12.0,76.0,12.0,76.0,,
Godavari,NRM,NL,19,4,195.0,205.0,,16.59,2.5,0.0,19.09,0.17,1665.0,14.1,16.1,13920.0,12880.0,3800.0,520.0,,3200.0,510.0,,4.71,0.00125,,6.43,6.36,19.86,14.2,3769.76,4283.08,,,,,,,12.0,76.0,12.0,76.0,,
Godavari,NRM,NL,19,5,205.0,185.0,,17.2,2.0,0.0,19.2,0.16,1695.0,16.1,16.1,12880.0,15320.0,3200.0,510.0,,3800.0,520.0,,5.22,0.001050914,,6.36,6.3,19.09,14.1,4968.65,3769.76,,,,,,,12.0,76.0,12.0,76.0,,
Godavari,NRM,NL,19,6,185.0,200.0,2.3,16.28,,0.0,18.58,0.18,1665.0,13.4,15.6,15320.0,15520.0,3800.0,520.0,,3750.0,520.0,,4.68,0.001005155,,6.3,6.23,19.2,16.1,4656,4968.65,,,,,,,19.0,62.0,19.0,62.0,,
Godavari,NRM,NL,19,7,200.0,185.0,,18.66,2.2,0.0,20.86,0.24,1690.0,15.0,17.5,15520.0,14600.0,3750.0,520.0,,3800.0,500.0,,5.68,0.00119863,,6.23,6.17,18.58,13.4,4735.14,4656,,,,,,,19.0,62.0,19.0,62.0,,
Godavari,NRM,NL,19,8,185.0,205.0,,18.05,2.5,0.0,20.55,0.13,1690.0,15.0,17.3,14600.0,14120.0,3800.0,500.0,,3800.0,550.0,,5.06,0.001225212,,6.17,6.1,20.86,15.0,4132.68,4735.14,,,,,,,19.0,62.0,19.0,62.0,,
Godavari,NRM,NL,19,9,205.0,215.0,,19.27,2.3,0.0,21.57,0.19,1670.0,15.5,18.1,14120.0,15960.0,3800.0,550.0,,3700.0,510.0,,5.05,0.001134085,,6.1,6.04,20.55,15.0,4453.95,4132.68,,,,,,,19.0,62.0,19.0,62.0,,
Godavari,NRM,NL,19,10,215.0,190.0,,17.68,2.6,0.0,20.28,0.16,1660.0,14.5,17.1,15960.0,13320.0,3700.0,510.0,,3800.0,520.0,,5.4,0.001283784,,6.04,5.97,21.57,15.5,4206.32,4453.95,,,,,,,19.0,62.0,19.0,62.0,,
Godavari,NRM,NL,19,11,190.0,190.0,,17.44,2.6,0.0,20.04,0.15,1655.0,14.9,16.9,13320.0,13280.0,3800.0,520.0,,3900.0,530.0,,5.34,0.00127259,,5.97,5.91,20.28,14.5,4193.68,4206.32,,,,,,,19.0,62.0,19.0,62.0,,
Godavari,NRM,NL,19,12,190.0,250.0,,21.1,2.0,0.0,23.1,0.1,1662.0,17.3,19.3,13280.0,17520.0,3900.0,530.0,,3800.0,510.0,,3.86,0.001101598,,5.91,5.84,20.04,14.9,3504,4193.68,,,,,,,21.0,69.0,10.0,69.0,,
Godavari,NRM,NL,19,13,250.0,205.0,,17.68,2.0,0.0,19.68,0.11,1660.0,14.0,16.5,17520.0,15840.0,3800.0,510.0,,3800.0,510.0,,4.83,0.001041667,,5.84,5.78,23.1,17.3,4636.1,3504,,,,,,,21.0,69.0,10.0,69.0,,
Godavari,NRM,NL,19,14,205.0,195.0,,18.78,2.5,0.0,21.28,0.14,1670.0,15.4,17.9,15840.0,14880.0,3800.0,510.0,,3800.0,510.0,,5.51,0.001202957,,5.78,5.71,19.68,14.0,4578.46,4636.1,,,,,,,21.0,69.0,10.0,69.0,,
Godavari,NRM,NL,19,15,195.0,165.0,,16.22,2.5,0.0,18.72,0.13,1675.0,13.8,15.8,14880.0,12840.0,3800.0,510.0,,3800.0,510.0,,5.75,0.00123053,,5.71,5.65,21.28,15.4,4669.09,4578.46,,,,,,,21.0,69.0,10.0,69.0,,
Godavari,NRM,NL,19,16,165.0,175.0,,18.05,2.0,0.0,20.05,0.14,1665.0,14.8,16.8,12840.0,13240.0,3800.0,510.0,,3800.0,510.0,,5.76,0.001268882,,5.65,5.58,18.72,13.8,4539.43,4669.09,,,,,,,21.0,69.0,10.0,69.0,,
Godavari,NRM,NL,19,17,175.0,130.0,,11.22,2.0,0.0,13.22,0.15,1660.0,11.2,11.2,13240.0,9040.0,3800.0,510.0,,3800.0,510.0,,5.17,0.001238938,,5.58,5.52,20.05,14.8,4172.31,4539.43,,,,,,,21.0,69.0,10.0,69.0,,
Godavari,NRM,NL,19,18,130.0,215.0,2.0,20.29,,0.0,22.29,0.08,1670.0,16.6,18.6,9040.0,16640.0,3800.0,510.0,,3800.0,510.0,,5.19,0.001117788,,5.52,5.45,13.22,11.2,4643.72,4172.31,,,,,,,21.0,69.0,10.0,69.0,,
Godavari,NRM,NL,19,19,215.0,215.0,,17.56,2.0,0.0,19.56,0.12,1668.0,14.4,16.4,16640.0,14400.0,3800.0,510.0,,3700.0,520.0,,4.58,0.001138889,,5.45,5.39,22.29,16.6,4018.6,4643.72,,,,,,,22.62,66.4,11.0,66.4,,
Godavari,NRM,NL,19,20,215.0,250.0,,20.12,2.0,0.0,22.12,0.14,1670.0,16.5,18.5,14400.0,16800.0,3700.0,520.0,,3800.0,520.0,,3.83,0.00110119,,5.39,5.32,19.56,14.4,3475.86,4018.6,,,,,,,22.62,66.4,11.0,66.4,,
Godavari,NRM,NL,19,21,250.0,190.0,,19.88,2.0,0.0,21.88,0.1,1660.0,16.3,18.3,16800.0,15200.0,3800.0,520.0,,3600.0,500.0,,5.78,0.001203947,,5.32,5.26,22.12,16.5,4800,3475.86,,,,,,,22.62,66.4,11.0,66.4,,
Godavari,NRM,NL,19,22,190.0,235.0,,19.76,2.0,0.0,21.76,0.16,1670.0,16.2,18.2,15200.0,15800.0,3600.0,500.0,,3800.0,510.0,,4.65,0.001151899,,5.26,5.19,21.88,16.3,4034.04,4800,,,,,,,22.62,66.4,11.0,66.4,,
Godavari,NRM,NL,19,23,235.0,185.0,,16.59,2.0,0.0,18.59,0.16,1680.0,13.6,15.6,15800.0,13720.0,3800.0,510.0,,3700.0,520.0,,5.06,0.001137026,,5.19,5.13,21.76,16.2,4449.73,4034.04,,,,,,,22.62,66.4,11.0,66.4,,
Godavari,NRM,NL,19,24,185.0,195.0,,18.29,2.0,0.0,20.29,0.12,1670.0,15.0,17,13720.0,14720.0,3700.0,520.0,,3800.0,520.0,,5.23,0.001154891,,5.13,5.06,18.59,13.6,4529.23,4449.73,,,,,,,22.62,66.4,11.0,66.4,,
Godavari,NRM,NL,19,25,195.0,180.0,,17.44,2.0,0.0,19.44,0.12,1675.0,14.3,16.3,14720.0,13400.0,3800.0,520.0,,3700.0,520.0,,5.43,0.001216418,,5.06,5.0,20.29,15.0,4466.67,4529.23,,,,,,,22.62,66.4,11.0,66.4,,
Godavari,NRM,NL,19,26,180.0,200.0,,16.46,2.0,0.0,18.46,0.11,1670.0,15.5,15.5,13400.0,14720.0,3700.0,520.0,,3700.0,520.0,,4.65,0.001052989,,5.0,4.93,19.44,14.3,4416,4466.67,,,,,,,26.0,61.0,13.0,61.0,,
Godavari,NRM,NL,19,27,200.0,180.0,2.2,18.71,0.0,0.0,20.91,0.11,1660.0,15.5,17.5,14720.0,13960.0,3700.0,520.0,,3700.0,520.0,,5.83,0.001253582,,4.93,4.87,18.46,15.5,4653.33,4416,,,,,,,26.0,61.0,13.0,61.0,,
Godavari,NRM,NL,19,28,180.0,190.0,,18.29,2.0,0.0,20.29,0.09,1680.0,15.0,17,13960.0,14920.0,3700.0,520.0,,3800.0,510.0,,5.37,0.00113941,,4.87,4.8,20.91,15.5,4711.58,4653.33,,,,,,,26.0,61.0,13.0,61.0,,
Godavari,NRM,NL,19,29,190.0,180.0,,18.29,2.0,0.0,20.29,0.16,1680.0,15.0,17,14920.0,14800.0,3800.0,510.0,,3800.0,510.0,,5.67,0.001148649,,4.8,4.74,20.29,15.0,4933.33,4711.58,,,,,,,26.0,61.0,13.0,61.0,,
Godavari,NRM,NL,19,30,180.0,200.0,,19.76,2.0,0.0,21.76,0.13,1675.0,16.2,18.2,14800.0,14520.0,3800.0,510.0,,3800.0,510.0,,5.46,0.001253444,,4.74,4.67,20.29,15.0,4356,4933.33,,,,,,,26.0,61.0,13.0,61.0,,
Godavari,NRM,NL,19,31,200.0,190.0,,19.51,2.0,0.0,21.51,0.11,1670.0,16.0,18,14520.0,14760.0,3800.0,510.0,,3600.0,540.0,,5.68,0.001219512,,4.67,4.61,21.76,16.2,4661.05,4356,,,,,,,26.0,61.0,13.0,61.0,,
Godavari,NRM,NL,19,32,190.0,170.0,,18.78,2.0,0.0,20.78,0.13,1660.0,15.4,17.4,14760.0,13280.0,3600.0,540.0,,3600.0,540.0,,6.14,0.001310241,,4.61,4.54,21.51,16.0,4687.06,4661.05,,,,,,,26.0,61.0,13.0,61.0,,
Godavari,NRM,NL,19,33,170.0,200.0,,15.12,2.0,0.0,17.12,0.16,1670.0,14.4,14.4,13280.0,14760.0,3600.0,540.0,,3900.0,520.0,,4.32,0.00097561,,4.54,4.48,20.78,15.4,4428,4687.06,,,,,,,22.59,67.0,10.4,67.0,,
Godavari,NRM,NL,19,34,200.0,185.0,2.3,17.98,0.0,0.0,20.28,0.14,1675.0,15.0,17,14760.0,12120.0,3900.0,520.0,,3800.0,520.0,,5.51,0.00140264,,4.48,4.41,17.12,14.4,3930.81,4428,,,,,,,22.59,67.0,10.4,67.0,,
Godavari,NRM,NL,19,35,185.0,195.0,,18.05,2.0,0.0,20.05,0.23,1660.0,14.8,16.8,12120.0,14800.0,3800.0,520.0,,3600.0,540.0,,5.17,0.001135135,,4.41,4.35,20.28,15.0,4553.85,3930.81,,,,,,,22.59,67.0,10.4,67.0,,
Godavari,NRM,NL,19,36,195.0,160.0,,15.98,2.0,0.0,17.98,0.12,1660.0,13.1,15.1,14800.0,12280.0,3600.0,540.0,,3500.0,520.0,,5.66,0.001229642,,4.35,4.28,20.05,14.8,4605,4553.85,,,,,,,22.59,67.0,10.4,67.0,,
Godavari,NRM,NL,19,37,160.0,170.0,,18.9,2.0,0.0,20.9,0.12,1670.0,15.5,17.5,12280.0,12160.0,3500.0,520.0,,3600.0,540.0,,6.18,0.001439145,,4.28,4.21,17.98,13.1,4291.76,4605,,,,,,,22.59,67.0,10.4,67.0,,
Godavari,NRM,NL,19,38,170.0,175.0,,17.56,2.0,0.0,19.56,0.14,1680.0,14.4,16.4,12160.0,14000.0,3600.0,540.0,,3500.0,540.0,,5.62,0.001171429,,4.21,4.15,20.9,15.5,4800,4291.76,,,,,,,22.59,67.0,10.4,67.0,,
Godavari,NRM,NL,19,39,175.0,195.0,,19.15,2.0,0.0,21.15,0.16,1687.0,15.7,17.7,14000.0,15760.0,3500.0,540.0,,3600.0,540.0,,5.45,0.001123096,,4.15,4.08,19.56,14.4,4849.23,4800,,,,,,,22.59,67.0,10.4,67.0,,
Godavari,NRM,NL,19,40,195.0,200.0,,18.29,2.0,0.0,20.29,0.12,1670.0,15.0,17,15760.0,14250.0,3600.0,540.0,,3600.0,520.0,,5.1,0.001192982,,4.08,4.02,21.15,15.7,4275,4849.23,,,,,,,24.0,76.0,,76.0,,
Godavari,NRM,NL,19,41,200.0,165.0,,20.12,2.0,0.0,22.12,0.1,1680.0,16.5,18.5,14250.0,14670.0,3600.0,520.0,,3600.0,520.0,,6.73,0.001261077,,4.02,3.95,20.29,15.0,5334.55,4275,,,,,,,24.0,76.0,,76.0,,
Godavari,NRM,NL,19,42,165.0,165.0,,18.54,2.0,0.0,20.54,0.13,1665.0,15.2,17.2,14670.0,14080.0,3600.0,520.0,,3600.0,540.0,,6.25,0.001221591,,3.95,3.89,22.12,16.5,5120,5334.55,,,,,,,24.0,76.0,,76.0,,
Godavari,NRM,NL,19,43,165.0,170.0,,18.29,2.0,0.0,20.29,0.11,1695.0,15.0,17,14080.0,13298.0,3600.0,540.0,,3600.0,520.0,,6,0.001278388,,3.89,3.82,20.54,15.2,4693.41,5120,,,,,,,24.0,76.0,,76.0,,
Godavari,NRM,NL,19,44,170.0,230.0,,20.61,2.0,0.0,22.61,0.11,1690.0,16.9,18.9,13298.0,15886.0,3600.0,520.0,,3600.0,520.0,,4.93,0.001189727,,3.82,3.76,20.29,15.0,4144.17,4693.41,,,,,,,24.0,76.0,,76.0,,
Godavari,NRM,NL,19,45,230.0,185.0,,17.8,2.0,0.0,19.8,0.19,1698.0,14.6,16.6,15886.0,14016.0,3600.0,520.0,,3200.0,540.0,,5.38,0.001184361,,3.76,3.69,22.61,16.9,4545.73,4144.17,,,,,,,24.0,76.0,,76.0,,
Godavari,NRM,NL,19,46,185.0,210.0,,18.66,2.0,0.0,20.66,0.13,1692.0,15.3,17.3,14016.0,15000.0,3200.0,540.0,,3200.0,540.0,,4.94,0.001153333,,3.69,3.63,19.8,14.6,4285.71,4545.73,,,,,,,24.0,76.0,,76.0,,
Godavari,NRM,NL,19,47,210.0,250.0,,19.51,2.0,0.0,21.51,0.13,1680.0,18.0,18,15000.0,20160.0,3200.0,540.0,,3400.0,550.0,,2.84,0.000892857,,3.63,3.56,20.66,15.3,3183.16,4285.71,,,,,,,24.0,76.0,,76.0,,
Godavari,NRM,NL,19,48,250.0,205.0,2.0,18.34,,0.0,20.34,0.12,1680.0,15.0,17,20160.0,16080.0,3400.0,550.0,,2800.0,540.0,,4.98,0.001057214,,3.56,3.5,21.51,18.0,4706.34,3183.16,,,,,,,24.0,76.0,,76.0,,
Godavari,NRM,NL,19,49,205.0,180.0,,19.39,2.0,0.0,21.39,0.18,1661.0,15.9,17.9,16080.0,14960.0,2800.0,540.0,,3500.0,550.0,,5.97,0.001196524,,3.5,3.43,20.34,15.0,4986.67,4706.34,,,,,,,11.5,71.0,17.54,71.0,,
Godavari,NRM,NL,19,50,180.0,185.0,,18.41,2.0,0.0,20.41,0.19,1665.0,17.1,17.1,14960.0,14080.0,3500.0,550.0,,3500.0,550.0,,5.55,0.001214489,,3.43,3.37,21.39,15.9,4566.49,4986.67,,,,,,,11.5,71.0,17.54,71.0,,
Godavari,NRM,NL,19,51,185.0,205.0,2.5,16.77,,0.0,19.27,0.3,1650.0,14.2,16.2,14080.0,14720.0,3500.0,550.0,,3500.0,550.0,,4.74,0.001100543,,3.37,3.3,20.41,17.1,4308.29,4566.49,,,,,,,11.5,71.0,17.54,71.0,,
Godavari,NRM,NL,19,52,205.0,165.0,,17.68,2.0,0.0,19.68,0.17,1665.0,14.5,16.5,14720.0,13560.0,3500.0,550.0,,3500.0,550.0,,6,0.001216814,,3.3,3.24,19.27,14.2,4930.91,4308.29,,,,,,,11.5,71.0,17.54,71.0,,
Godavari,NRM,NL,19,53,165.0,175.0,,18.05,2.0,0.0,20.05,0.15,1698.0,16.8,16.8,13560.0,14720.0,3500.0,550.0,,3500.0,570.0,,5.76,0.001141304,,3.24,3.17,19.68,14.5,5046.86,4930.91,,,,,,,11.5,71.0,17.54,71.0,,
Godavari,NRM,NL,19,54,175.0,180.0,2.5,15.91,,0.0,18.41,0.1,1696.0,13.5,15.5,14720.0,15480.0,3500.0,570.0,,3400.0,580.0,,5.17,0.001001292,,3.17,3.11,20.05,16.8,5160,5046.86,,,,,,,11.5,71.0,17.54,71.0,,
Godavari,NRM,NL,19,55,180.0,170.0,,19.15,2.0,0.0,21.15,0.11,1690.0,15.7,17.7,15480.0,14080.0,3400.0,580.0,,3400.0,580.0,,6.25,0.001257102,,3.11,3.04,18.41,13.5,4969.41,5160,,,,,,,11.5,71.0,17.54,71.0,,
Godavari,NRM,NL,19,56,170.0,215.0,,19.27,2.0,0.0,21.27,0.1,1705.0,15.8,17.8,14080.0,14700.0,3400.0,580.0,,3200.0,560.0,,4.97,0.001210884,,3.04,2.98,21.15,15.7,4102.33,4969.41,,,,,,,26.0,74.0,,74.0,,
Godavari,NRM,NL,19,57,215.0,250.0,,17.2,2.0,0.0,19.2,0.1,1680.0,14.1,16.1,14700.0,13300.0,3200.0,560.0,,3100.0,560.0,,2.3,0.001210526,,2.98,2.91,21.27,15.8,1900,4102.33,,,,,,,26.0,74.0,,74.0,,
Godavari,NRM,NL,19,58,250.0,165.0,,18.54,2.0,0.0,20.54,0.1,1665.0,15.2,17.2,13300.0,14340.0,3100.0,560.0,,3600.0,560.0,,6.25,0.001199442,,2.91,2.85,19.2,14.1,5214.55,1900,,,,,,,26.0,74.0,,74.0,,
Godavari,NRM,NL,19,59,165.0,185.0,,18.41,2.0,0.0,20.41,0.12,1656.0,15.1,17.1,14340.0,14560.0,3600.0,560.0,,3200.0,530.0,,5.55,0.001174451,,2.85,2.78,20.54,15.2,4722.16,5214.55,,,,,,,26.0,74.0,,74.0,,
Godavari,NRM,NL,19,60,185.0,185.0,,18.9,2.0,0.0,20.9,0.24,1675.0,15.5,17.5,14560.0,14750.0,3200.0,530.0,,3000.0,560.0,,5.68,0.001186441,,2.78,2.72,20.41,15.1,4783.78,4722.16,,,,,,,26.0,74.0,,74.0,,
Godavari,NRM,NL,19,61,185.0,155.0,,17.68,2.0,0.0,19.68,0.12,1662.0,14.5,16.5,14750.0,13720.0,3000.0,560.0,,3100.0,560.0,,6.39,0.001202624,,2.72,2.65,20.9,15.5,5310.97,4783.78,,,,,,,26.0,74.0,,74.0,,
Godavari,NRM,NL,19,62,155.0,180.0,,18.78,2.0,0.0,20.78,0.11,1661.0,15.4,17.4,13720.0,13880.0,3100.0,560.0,,3000.0,560.0,,5.8,0.001253602,,2.65,2.59,19.68,14.5,4626.67,5310.97,,,,,,,25.5,74.5,,74.5,,
Godavari,NRM,NL,19,63,180.0,195.0,,20.73,2.0,0.0,22.73,0.11,1667.0,19.0,19,13880.0,16160.0,3000.0,560.0,,3000.0,560.0,,5.85,0.001175743,,2.59,2.52,20.78,15.4,4972.31,4626.67,,,,,,,25.5,74.5,,74.5,,
Godavari,NRM,NL,19,64,195.0,175.0,2.2,17.49,,0.0,19.69,0.09,1660.0,14.5,16.5,16160.0,12720.0,3000.0,560.0,,3000.0,560.0,,5.66,0.00129717,,2.52,2.46,22.73,19.0,4361.14,4972.31,,,,,,,25.5,74.5,,74.5,,
Godavari,NRM,NL,19,65,175.0,175.0,,18.29,2.0,0.0,20.29,0.1,1665.0,15.0,17,12720.0,13680.0,3000.0,560.0,,3200.0,560.0,,5.83,0.00124269,,2.46,2.39,19.69,14.5,4690.29,4361.14,,,,,,,25.5,74.5,,74.5,,
Godavari,NRM,NL,19,66,175.0,185.0,,18.78,2.0,0.0,20.78,0.1,1661.0,15.4,17.4,13680.0,13680.0,3200.0,560.0,,3200.0,580.0,,5.64,0.00127193,,2.39,2.33,20.29,15.0,4436.76,4690.29,,,,,,,25.5,74.5,,74.5,,
Godavari,NRM,NL,19,67,185.0,220.0,,19.63,2.0,0.0,21.63,0.09,1665.0,16.1,18.1,13680.0,14720.0,3200.0,580.0,,3200.0,560.0,,4.94,0.00122962,,2.33,2.26,20.78,15.4,4014.55,4436.76,,,,,,,25.5,74.5,,74.5,,
Godavari,NRM,NL,19,68,220.0,190.0,,19.63,2.0,0.0,21.63,0.08,1660.0,16.1,18.1,14720.0,13960.0,3200.0,560.0,,3200.0,580.0,,5.72,0.001296562,,2.26,2.2,21.63,16.1,4408.42,4014.55,,,,,,,25.5,74.5,,74.5,,
Godavari,NRM,NL,19,69,190.0,170.0,,16.1,2.0,0.0,18.1,0.11,1680.0,13.2,15.2,13960.0,11840.0,3200.0,580.0,,3000.0,560.0,,5.36,0.001283784,,2.2,2.13,21.63,16.1,4178.82,4408.42,,,,,,,25.5,74.5,,74.5,,
Godavari,NRM,NL,19,70,170.0,200.0,,19.15,2.0,0.0,21.15,0.1,1663.0,15.7,17.7,11840.0,14250.0,3000.0,560.0,,2800.0,580.0,,5.31,0.001242105,,2.13,2.07,18.1,13.2,4275,4178.82,,,,,,,25.5,74.5,,74.5,,
Godavari,NRM,NL,19,71,200.0,185.0,,20.12,2.0,0.0,22.12,0.13,1665.0,18.5,18.5,14250.0,16270.0,2800.0,580.0,,3000.0,590.0,,6,0.001137062,,2.07,2.0,21.15,15.7,5276.76,4275,,,,,,,25.5,74.5,,74.5,,
Hind Coil,NRM,P1,42,1,0.0,250.0,2.1,12.7,,0.0,16.05,,1700.0,13.7,13.7,0.0,8800.0,0.0,0.0,,3800.0,395.0,,3.1,0.001556818,,5.25,5.2,0.0,0.0,1992.45,0,,,1.25,,,,,,,,,
Hind Coil,NRM,P1,42,2,250.0,160.0,1.9,10.09,,0.0,13.25,,1660.0,11.37,11.37,8800.0,8000.0,3800.0,395.0,,3800.0,395.0,,4.26,0.00142125,,5.2,5.15,16.05,13.7,3000,1992.45,,,1.26,,,,,,,,,
Hind Coil,NRM,P1,42,3,160.0,165.0,2.02,9.68,,0.0,12.89,,1675.0,11.08,11.08,8000.0,7700.0,3800.0,395.0,,3800.0,395.0,,4.03,0.001438961,,5.15,5.1,13.25,11.37,2800,3000,,,1.19,,,,,,,,,
Hind Coil,NRM,P1,42,4,165.0,140.0,2.1,6.8,,0.0,10.09,,1665.0,8.8,8.8,7700.0,5900.0,3800.0,395.0,,3800.0,395.0,,3.77,0.001491525,,5.1,5.05,12.89,11.08,2528.57,2800,,,1.19,,,,,,,,,
Hind Coil,NRM,P1,42,5,140.0,160.0,2.15,8.91,,0.0,12.27,,1656.0,10.6,10.6,5900.0,7300.0,3800.0,395.0,,3800.0,395.0,,3.98,0.001452055,,5.05,4.99,10.09,8.8,2737.5,2528.57,,,1.21,,,,,,,,,
Hind Coil,NRM,P1,42,6,160.0,125.0,2.1,9.89,,0.0,12.99,,1655.0,11.15,11.15,7300.0,6100.0,3800.0,395.0,,3800.0,395.0,,5.35,0.001827869,,4.99,4.94,12.27,10.6,2928,2737.5,,,1.0,,,,,,,,,
Hind Coil,NRM,P1,42,7,125.0,250.0,2.1,-3.7,,0.0,-0.6,,1650.0,,0,6100.0,,3800.0,395.0,,3800.0,395.0,,0,#DIV/0!,,4.94,4.89,12.99,11.15,0,2928,,,1.0,,,,,,,,,
Hind Coil,NRM,P1,42,8,250.0,130.0,2.1,10.59,,0.0,13.69,,1720.0,11.72,11.72,,6000.0,3800.0,395.0,,3800.0,395.0,,5.41,0.001953333,,4.89,4.84,-0.6,,2769.23,0,,,1.0,,,,,,,,,
Hind Coil,NRM,P1,42,9,130.0,165.0,2.1,10.65,,0.0,13.65,,1675.0,11.67,11.67,6000.0,7700.0,3800.0,395.0,,3800.0,395.0,,4.24,0.001515584,,4.84,4.79,13.69,11.72,2800,2769.23,,,0.9,,,,,,,,,
Hind Coil,NRM,P1,42,10,165.0,135.0,2.1,9.47,,0.0,12.57,,1685.0,10.8,10.8,7700.0,6800.0,3800.0,395.0,,3800.0,395.0,,4.8,0.001588235,,4.79,4.74,13.65,11.67,3022.22,2800,,,1.0,,,,,,,,,
Hind Coil,NRM,P1,42,11,135.0,250.0,2.11,11.95,,0.0,15.22,,1666.0,13.0,13,6800.0,8000.0,3800.0,395.0,,3800.0,395.0,,3,0.001625,,4.74,4.69,12.57,10.8,1846.15,3022.22,,,1.16,,,,,,,,,
Hind Coil,NRM,P1,42,12,250.0,150.0,2.1,9.97,,0.0,13.26,,1685.0,11.4,11.4,8000.0,7200.0,3800.0,395.0,,3800.0,395.0,,4.56,0.001583333,,4.69,4.64,15.22,13.0,2880,1846.15,,,1.19,,,,,,,,,
Hind Coil,NRM,P1,42,13,150.0,140.0,2.04,8.14,,0.0,11.34,,1672.0,9.81,9.81,7200.0,6400.0,3800.0,395.0,,3800.0,395.0,,4.2,0.001532813,,4.64,4.59,13.26,11.4,2742.86,2880,,,1.16,,,,,,,,,
Hind Coil,NRM,P1,42,14,140.0,155.0,2.02,10.47,,0.0,13.65,,1662.0,11.7,11.7,6400.0,8100.0,3800.0,395.0,,3800.0,395.0,,4.53,0.001444444,,4.59,4.54,11.34,9.81,3135.48,2742.86,,,1.16,,,,,,,,,
Hind Coil,NRM,P1,42,15,155.0,140.0,2.02,8.46,,0.0,11.69,,1651.0,10.1,10.1,8100.0,6900.0,3800.0,395.0,,3800.0,395.0,,4.33,0.001463768,,4.54,4.48,13.65,11.7,2957.14,3135.48,,,1.21,,,,,,,,,
Hind Coil,NRM,P1,42,16,140.0,160.0,2.1,9.96,,0.0,13.36,,1660.0,11.5,11.5,6900.0,7800.0,3800.0,395.0,,3800.0,395.0,,4.31,0.001474359,,4.48,4.43,11.69,10.1,2925,2957.14,,,1.3,,,,,,,,,
Hind Coil,NRM,P1,42,17,160.0,170.0,2.1,11.26,,0.0,14.46,,1675.0,12.37,12.37,7800.0,7600.0,3800.0,395.0,,3800.0,395.0,,4.37,0.001627632,,4.43,4.38,13.36,11.5,2682.35,2925,,,1.1,,,,,,,,,
Hind Coil,NRM,P1,42,18,170.0,165.0,2.1,8.27,,0.0,11.27,,1675.0,9.72,9.72,7600.0,7400.0,3800.0,395.0,,3800.0,395.0,,3.53,0.001313514,,4.38,4.33,14.46,12.37,2690.91,2682.35,,,0.9,,,,,,,,,
Hind Coil,NRM,P1,42,19,165.0,150.0,1.95,13,,0.0,16,,1885.0,13.6,13.6,7400.0,7600.0,3800.0,395.0,,3800.0,395.0,,5.44,0.001789474,,4.33,4.28,11.27,9.72,3040,2690.91,,,1.05,,,,,,,,,
Hind Coil,NRM,P1,42,20,150.0,160.0,2.21,9.35,,0.0,12.66,,1672.0,10.91,10.91,7600.0,7800.0,3800.0,395.0,,3800.0,395.0,,4.09,0.001398718,,4.28,4.23,16.0,13.6,2925,3040,,,1.1,,,,,,,,,
Hind Coil,NRM,P1,42,21,160.0,160.0,2.1,10.64,,0.0,13.93,,1652.0,11.95,11.95,7800.0,7300.0,3800.0,395.0,,3800.0,395.0,,4.48,0.001636986,,4.23,4.18,12.66,10.91,2737.5,2925,,,1.19,,,,,,,,,
Hind Coil,NRM,P1,42,22,160.0,165.0,1.81,11.45,,0.0,14.1,,1689.0,11.99,11.99,7300.0,8700.0,3800.0,395.0,,3800.0,395.0,,4.36,0.001378161,,4.18,4.13,13.93,11.95,3163.64,2737.5,,,0.84,,,,,,,,,
Hind Coil,NRM,P1,42,23,165.0,165.0,1.81,11.25,,0.0,13.96,,1676.0,11.88,11.88,8700.0,8000.0,3800.0,395.0,,3800.0,395.0,,4.32,0.001485,,4.13,4.08,14.1,11.99,2909.09,3163.64,,,0.9,,,,,,,,,
Hind Coil,NRM,P1,42,24,165.0,165.0,1.79,9.34,,0.0,12.18,,1665.0,10.44,10.44,8000.0,7500.0,3800.0,395.0,,3800.0,395.0,,3.8,0.001392,,4.08,4.03,13.96,11.88,2727.27,2909.09,,,1.05,,,,,,,,,
Hind Coil,NRM,P1,42,25,165.0,165.0,1.8,8.85,,0.0,11.89,,1638.0,10.24,10.24,7500.0,8000.0,3800.0,395.0,,3800.0,395.0,,3.72,0.00128,,4.03,3.97,12.18,10.44,2909.09,2727.27,,,1.24,,,,,,,,,
Hind Coil,NRM,P1,42,26,165.0,155.0,1.96,11.09,,0.0,14.34,,1670.0,12.28,12.28,8000.0,7700.0,3800.0,395.0,,3800.0,395.0,,4.75,0.001594805,,3.97,3.92,11.89,10.24,2980.65,2909.09,,,1.29,,,,,,,,,
Hind Coil,NRM,P1,42,27,155.0,180.0,1.9,10.56,,0.0,13.7,,1670.0,11.74,11.74,7700.0,9100.0,3800.0,395.0,,3800.0,395.0,,3.91,0.00129011,,3.92,3.87,14.34,12.28,3033.33,2980.65,,,1.24,,,,,,,,,
Hind Coil,NRM,P1,42,28,180.0,115.0,2.16,6.96,,0.0,10.12,,1640.0,8.8,8.8,9100.0,5500.0,3800.0,395.0,,3800.0,395.0,,4.59,0.0016,,3.87,3.82,13.7,11.74,2869.57,3033.33,,,1.0,,,,,,,,,
Hind Coil,NRM,P1,42,29,115.0,120.0,1.99,8.46,,0.0,11.7,,1645.0,10.11,10.11,5500.0,6300.0,3800.0,395.0,,3800.0,395.0,,5.06,0.001604762,,3.82,3.77,10.12,8.8,3150,2869.57,,,1.25,,,,,,,,,
Hind Coil,NRM,P1,42,30,120.0,210.0,1.89,9.38,,0.0,12.47,,1667.0,10.72,10.72,6300.0,7400.0,3800.0,395.0,,3800.0,395.0,,3.06,0.001448649,,3.77,3.72,11.7,10.11,2114.29,3150,,,1.2,,,,,,,,,
Hind Coil,NRM,P1,42,31,210.0,120.0,2.02,10.04,,0.0,13.17,,1656.0,11.3,11.3,7400.0,6800.0,3800.0,395.0,,3800.0,395.0,,5.65,0.001661765,,3.72,3.67,12.47,10.72,3400,2114.29,,,1.11,,,,,,,,,
Hind Coil,NRM,P1,42,32,120.0,150.0,2.04,9.1,,0.0,12.3,,1672.0,10.6,10.6,6800.0,7200.0,3800.0,395.0,,3800.0,395.0,,4.24,0.001472222,,3.67,3.62,13.17,11.3,2880,3400,,,1.16,,,,,,,,,
Hind Coil,NRM,P1,42,33,150.0,150.0,2.01,9.06,,0.0,12.22,,1665.0,10.53,10.53,7200.0,6500.0,3800.0,395.0,,3800.0,395.0,,4.21,0.00162,,3.62,3.57,12.3,10.6,2600,2880,,,1.15,,,,,,,,,
Hind Coil,NRM,P1,42,34,150.0,150.0,2.16,11.29,,0.0,14.68,,1664.0,12.58,12.58,6500.0,8000.0,3800.0,395.0,,3500.0,395.0,,5.03,0.0015725,,3.57,3.52,12.22,10.53,3200,2600,,,1.23,,,,,,,,,
Hind Coil,NRM,P1,42,35,150.0,145.0,2.14,8.92,,0.0,12.3,,1658.0,10.63,10.63,8000.0,7400.0,3500.0,395.0,,3500.0,415.0,,4.4,0.001436486,,3.52,3.46,14.68,12.58,3062.07,3200,,,1.24,,,,,,,,,
Hind Coil,NRM,P1,42,36,145.0,155.0,2.23,9.27,,0.0,12.74,,1666.0,11.0,11,7400.0,8000.0,3500.0,415.0,,3500.0,415.0,,4.26,0.001375,,3.46,3.41,12.3,10.63,3096.77,3062.07,,,1.24,,,,,,,,,
Hind Coil,NRM,P1,42,37,155.0,145.0,2.24,8.4,,0.0,11.88,,1670.0,10.3,10.3,8000.0,7000.0,3500.0,415.0,,3500.0,415.0,,4.26,0.001471429,,3.41,3.36,12.74,11.0,2896.55,3096.77,,,1.24,,,,,,,,,
Hind Coil,NRM,P1,42,38,145.0,140.0,2.25,10.17,,0.0,13.6,,1670.0,11.7,11.7,7000.0,7700.0,3500.0,415.0,,3500.0,415.0,,5.01,0.001519481,,3.36,3.31,11.88,10.3,3300,2896.55,,,1.18,,,,,,,,,
Hind Coil,NRM,P1,42,39,140.0,160.0,2.1,9.63,,0.0,12.83,,1675.0,11.03,11.03,7700.0,8000.0,3500.0,415.0,,3500.0,415.0,,4.14,0.00137875,,3.31,3.26,13.6,11.7,3000,3300,,,1.1,,,,,,,,,
Hind Coil,NRM,P1,42,40,160.0,165.0,1.8,10.61,,0.0,13.56,,1670.0,11.59,11.59,8000.0,7500.0,3500.0,415.0,,3500.0,415.0,,4.21,0.001545333,,3.26,3.21,12.83,11.03,2727.27,3000,,,1.15,,,,,,,,,
Hind Coil,NRM,P1,42,41,165.0,165.0,2.1,9.9,,0.0,13.15,,1660.0,11.3,11.3,7500.0,7500.0,3500.0,415.0,,3400.0,420.0,,4.11,0.001506667,,3.21,3.16,13.56,11.59,2727.27,2727.27,,,1.15,,,,,,,,,
Hind Coil,NRM,P1,42,42,165.0,170.0,2.1,8.62,,0.0,11.92,,1678.0,10.3,10.3,7500.0,7500.0,3400.0,420.0,,3400.0,420.0,,3.64,0.001373333,,3.16,3.11,13.15,11.3,2647.06,2727.27,,,1.2,,,,,,,,,
Hind Coil,NRM,P1,42,43,170.0,160.0,2.16,12.61,,0.0,16,,1678.0,13.66,13.66,7500.0,8100.0,3400.0,420.0,,3400.0,420.0,,5.12,0.00168642,,3.11,3.06,11.92,10.3,3037.5,2647.06,,,1.23,,,,,,,,,
Hind Coil,NRM,P1,42,44,160.0,160.0,2.16,11.39,,0.0,14.78,,1680.0,12.66,12.66,8100.0,7600.0,3400.0,420.0,,3400.0,420.0,,4.75,0.001665789,,3.06,3.01,16.0,13.66,2850,3037.5,,,1.23,,,,,,,,,
Hind Coil,NRM,P1,42,45,160.0,155.0,2.16,9.95,,0.0,13.34,,1669.0,11.48,11.48,7600.0,7500.0,3400.0,420.0,,3400.0,420.0,,4.44,0.001530667,,3.01,2.95,14.78,12.66,2903.23,2850,,,1.23,,,,,,,,,
Hind Coil,NRM,P1,42,46,155.0,155.0,2.16,10.74,,0.0,14.1,,1678.0,12.1,12.1,7500.0,7500.0,3400.0,420.0,,3400.0,420.0,,4.68,0.001613333,,2.95,2.9,13.34,11.48,2903.23,2903.23,,,1.2,,,,,,,,,
Hind Coil,NRM,P1,42,47,155.0,165.0,1.99,10,,0.0,13.13,,1656.0,11.27,11.27,7500.0,7800.0,3400.0,420.0,,3400.0,420.0,,4.1,0.001444872,,2.9,2.85,14.1,12.1,2836.36,2903.23,,,1.14,,,,,,,,,
Hind Coil,NRM,P1,42,48,165.0,155.0,2.01,10.01,,0.0,13.27,,1654.0,11.4,11.4,7800.0,7500.0,3400.0,420.0,,3400.0,420.0,,4.41,0.00152,,2.85,2.8,13.13,11.27,2903.23,2836.36,,,1.25,,,,,,,,,
Hind Coil,NRM,P1,42,49,155.0,155.0,2.01,11.64,,0.0,14.76,,1661.0,12.6,12.6,7500.0,7500.0,3400.0,420.0,,3400.0,420.0,,4.88,0.00168,,2.8,2.75,13.27,11.4,2903.23,2903.23,,,1.11,,,,,,,,,
Hind Coil,NRM,P2,44,1,0.0,250.0,2.35,10.68,,0.0,14.23,,1665.0,12.24,12.24,0.0,8600.0,0.0,0.0,,3800.0,390.0,,2.53,0.001423256,,5.25,5.18,0.0,0.0,1779.31,0,,,1.2,,,,,,,,,
Hind Coil,NRM,P2,44,2,250.0,190.0,2.1,10.61,,0.0,13.82,,1662.0,11.85,11.85,8600.0,8500.0,3800.0,390.0,,3800.0,390.0,,3.74,0.001394118,,5.18,5.11,14.23,12.24,2684.21,1779.31,,,1.11,,,,,,,,,
Hind Coil,NRM,P2,44,3,190.0,160.0,2.26,10.41,,0.0,13.88,,1659.0,11.94,11.94,8500.0,7700.0,3800.0,390.0,,3800.0,390.0,,4.48,0.001550649,,5.11,5.04,13.82,11.85,2887.5,2684.21,,,1.21,,,,,,,,,
Hind Coil,NRM,P2,44,4,160.0,150.0,2.0,9.54,,0.0,12.78,,1670.0,11.0,11,7700.0,7500.0,3800.0,390.0,,3800.0,390.0,,4.4,0.001466667,,5.04,4.96,13.88,11.94,3000,2887.5,,,1.24,,,,,,,,,
Hind Coil,NRM,P2,44,5,150.0,135.0,2.01,9.58,,0.0,12.79,,1659.0,11.0,11,7500.0,7500.0,3800.0,390.0,,3800.0,390.0,,4.89,0.001466667,,4.96,4.89,12.78,11.0,3333.33,3000,,,1.2,,,,,,,,,
Hind Coil,NRM,P2,44,6,135.0,130.0,2.0,6.18,,0.0,9.38,,1659.0,8.2,8.2,7500.0,5000.0,3800.0,390.0,,3800.0,390.0,,3.78,0.00164,,4.89,4.82,12.79,11.0,2307.69,3333.33,,,1.2,,,,,,,,,
Hind Coil,NRM,P2,44,7,130.0,150.0,1.8,9.3,,0.0,12.3,,1679.0,10.57,10.57,5000.0,7100.0,3800.0,390.0,,3800.0,390.0,,4.23,0.001488732,,4.82,4.75,9.38,8.2,2840,2307.69,,,1.2,,,,,,,,,
Hind Coil,NRM,P2,44,8,150.0,125.0,2.05,7.41,,0.0,10.65,,1655.0,9.25,9.25,7100.0,5500.0,3800.0,390.0,,3800.0,390.0,,4.44,0.001681818,,4.75,4.68,12.3,10.57,2640,2840,,,1.19,,,,,,,,,
Hind Coil,NRM,P2,44,9,125.0,165.0,2.04,9.58,,0.0,12.77,,1689.0,10.98,10.98,5500.0,7800.0,3800.0,390.0,,3800.0,390.0,,3.99,0.001407692,,4.68,4.61,10.65,9.25,2836.36,2640,,,1.15,,,,,,,,,
Hind Coil,NRM,P2,44,10,165.0,155.0,2.09,9.79,,0.0,13.03,,1696.0,11.2,11.2,7800.0,7700.0,3800.0,390.0,,3800.0,390.0,,4.34,0.001454545,,4.61,4.54,12.77,10.98,2980.65,2836.36,,,1.15,,,,,,,,,
Hind Coil,NRM,P2,44,11,155.0,155.0,2.1,11.53,,0.0,14.74,,1696.0,12.6,12.6,7700.0,8000.0,3800.0,390.0,,3800.0,390.0,,4.88,0.001575,,4.54,4.46,13.03,11.2,3096.77,2980.65,,,1.11,,,,,,,,,
Hind Coil,NRM,P2,44,12,155.0,140.0,2.1,8.98,,0.0,12.28,,1657.0,10.6,10.6,8000.0,6300.0,3800.0,390.0,,3800.0,390.0,,4.54,0.00168254,,4.46,4.39,14.74,12.6,2700,3096.77,,,1.2,,,,,,,,,
Hind Coil,NRM,P2,44,13,140.0,160.0,1.9,9.45,,0.0,12.56,,1655.0,10.8,10.8,6300.0,7400.0,3800.0,390.0,,3800.0,390.0,,4.05,0.001459459,,4.39,4.32,12.28,10.6,2775,2700,,,1.21,,,,,,,,,
Hind Coil,NRM,P2,44,14,160.0,130.0,1.93,7.72,,0.0,10.85,,1654.0,9.4,9.4,7400.0,6100.0,3800.0,390.0,,3800.0,390.0,,4.34,0.001540984,,4.32,4.25,12.56,10.8,2815.38,2775,,,1.2,,,,,,,,,
Hind Coil,NRM,P2,44,15,130.0,120.0,1.9,7.88,,0.0,10.98,,1663.0,9.5,9.5,6100.0,6000.0,3800.0,390.0,,3800.0,390.0,,4.75,0.001583333,,4.25,4.18,10.85,9.4,3000,2815.38,,,1.2,,,,,,,,,
Hind Coil,NRM,P2,44,16,120.0,170.0,1.9,11.69,,0.0,14.79,,1660.0,12.62,12.62,6000.0,7800.0,3800.0,390.0,,3800.0,390.0,,4.45,0.001617949,,4.18,4.11,10.98,9.5,2752.94,3000,,,1.2,,,,,,,,,
Hind Coil,NRM,P2,44,17,170.0,135.0,1.91,7.22,,0.0,10.33,,1657.0,8.97,8.97,7800.0,6300.0,3800.0,390.0,,3800.0,390.0,,3.99,0.00142381,,4.11,4.04,14.79,12.62,2800,2752.94,,,1.2,,,,,,,,,
Hind Coil,NRM,P2,44,18,135.0,170.0,2.1,9.98,,0.0,13.23,,1692.0,11.37,11.37,6300.0,7700.0,3800.0,390.0,,3800.0,390.0,,4.01,0.001476623,,4.04,3.96,10.33,8.97,2717.65,2800,,,1.15,,,,,,,,,
Hind Coil,NRM,P2,44,19,170.0,150.0,2.11,8.96,,0.0,12.26,,1697.0,10.58,10.58,7700.0,7200.0,3800.0,390.0,,3800.0,390.0,,4.23,0.001469444,,3.96,3.89,13.23,11.37,2880,2717.65,,,1.19,,,,,,,,,
Hind Coil,NRM,P2,44,20,150.0,145.0,2.11,9.79,,0.0,13.1,,1664.0,11.27,11.27,7200.0,6900.0,3800.0,390.0,,3800.0,390.0,,4.66,0.001633333,,3.89,3.82,12.26,10.58,2855.17,2880,,,1.2,,,,,,,,,
Hind Coil,NRM,P2,44,21,145.0,120.0,2.15,7.41,,0.0,10.72,,1651.0,9.32,9.32,6900.0,6400.0,3800.0,390.0,,3800.0,390.0,,4.66,0.00145625,,3.82,3.75,13.1,11.27,3200,2855.17,,,1.16,,,,,,,,,
Hind Coil,NRM,P2,44,22,120.0,155.0,2.11,9.36,,0.0,12.7,,1667.0,10.95,10.95,6400.0,6800.0,3800.0,390.0,,3800.0,390.0,,4.24,0.001610294,,3.75,3.68,10.72,9.32,2632.26,3200,,,1.23,,,,,,,,,
Hind Coil,NRM,P2,44,23,155.0,150.0,2.11,8.36,,0.0,11.71,,1665.0,10.14,10.14,6800.0,7800.0,3800.0,390.0,,3800.0,390.0,,4.06,0.0013,,3.68,3.61,12.7,10.95,3120,2632.26,,,1.24,,,,,,,,,
Hind Coil,NRM,P2,44,24,150.0,155.0,2.12,11.41,,0.0,14.77,,1659.0,12.65,12.65,7800.0,8000.0,3800.0,390.0,,3800.0,390.0,,4.9,0.00158125,,3.61,3.54,11.71,10.14,3096.77,3120,,,1.24,,,,,,,,,
Hind Coil,NRM,P2,44,25,155.0,195.0,2.1,11.18,,0.0,14.48,,1675.0,12.4,12.4,8000.0,9000.0,3800.0,390.0,,3800.0,390.0,,3.82,0.001377778,,3.54,3.46,14.77,12.65,2769.23,3096.77,,,1.2,,,,,,,,,
Hind Coil,NRM,P2,44,26,195.0,170.0,2.05,9.82,,0.0,13.06,,1665.0,11.23,11.23,9000.0,8000.0,3800.0,390.0,,3800.0,390.0,,3.96,0.00140375,,3.46,3.39,14.48,12.4,2823.53,2769.23,,,1.19,,,,,,,,,
Hind Coil,NRM,P2,44,27,170.0,165.0,2.01,10.83,,0.0,14.83,,1696.0,12.8,12.8,8000.0,8200.0,3800.0,390.0,,3800.0,390.0,,4.65,0.001560976,,3.39,3.32,13.06,11.23,2981.82,2823.53,,,1.99,,,,,,,,,
Hind Coil,NRM,P2,44,28,165.0,160.0,2.15,9.78,,0.0,13.07,,1682.0,11.24,11.24,8200.0,7500.0,3800.0,390.0,,3800.0,390.0,,4.22,0.001498667,,3.32,3.25,14.83,12.8,2812.5,2981.82,,,1.14,,,,,,,,,
Hind Coil,NRM,P2,44,29,160.0,155.0,2.08,10.77,,0.0,14,,1689.0,12.0,12,7500.0,7900.0,3800.0,390.0,,3800.0,390.0,,4.65,0.001518987,,3.25,3.18,13.07,11.24,3058.06,2812.5,,,1.15,,,,,,,,,
Hind Coil,NRM,P2,44,30,155.0,190.0,2.15,10.12,,0.0,13.39,,1699.0,11.5,11.5,7900.0,7700.0,3800.0,390.0,,3800.0,390.0,,3.63,0.001493506,,3.18,3.11,14.0,12.0,2431.58,3058.06,,,1.12,,,,,,,,,
Hind Coil,NRM,P2,44,31,190.0,150.0,2.1,10.47,,0.0,13.73,,1680.0,11.78,11.78,7700.0,7400.0,3800.0,390.0,,3800.0,390.0,,4.71,0.001591892,,3.11,3.04,13.39,11.5,2960,2431.58,,,1.16,,,,,,,,,
Hind Coil,NRM,P2,44,32,150.0,140.0,2.14,9.92,,0.0,13.25,,1671.0,11.4,11.4,7400.0,6700.0,3800.0,390.0,,3800.0,390.0,,4.89,0.001701493,,3.04,2.96,13.73,11.78,2871.43,2960,,,1.19,,,,,,,,,
Hind Coil,NRM,P2,44,33,140.0,175.0,2.01,9.77,,0.0,12.92,,1687.0,11.1,11.1,6700.0,7900.0,3800.0,390.0,,3800.0,390.0,,3.81,0.001405063,,2.96,2.89,13.25,11.4,2708.57,2871.43,,,1.14,,,,,,,,,
Hind Coil,NRM,P2,44,34,175.0,135.0,1.95,8.82,,0.0,11.75,,1665.0,10.1,10.1,7900.0,6100.0,3800.0,390.0,,3800.0,390.0,,4.49,0.001655738,,2.89,2.82,12.92,11.1,2711.11,2708.57,,,0.98,,,,,,,,,
Hind Coil,NRM,P2,44,35,135.0,155.0,2.12,10.15,,0.0,13.25,,1679.0,11.36,11.36,6100.0,7900.0,3800.0,390.0,,3800.0,390.0,,4.4,0.001437975,,2.82,2.75,11.75,10.1,3058.06,2711.11,,,0.98,,,,,,,,,
MSP,NRM,NL,62,1,0.0,250.0,3.5,16.94,0.0,0.0,20.44,0.0,,17.0,17.32,0.0,,0.0,0.0,,3500.0,470.0,,2.85,#DIV/0!,,7.25,7.2,0.0,0.0,0,0,0.0,,,0.0,17000.0,,,,,,,
MSP,NRM,NL,62,2,250.0,180.0,2.0,16.87,0.0,0.32,19.19,0.23,,15.8,16.11,,13322.0,3500.0,470.0,,3300.0,470.0,,5.37,0.001209278,,7.2,7.14,20.44,17.0,4440.67,0,100.0,220.0,,0.0,15800.0,,,,,,,
MSP,NRM,NL,62,3,180.0,175.0,0.7,16.07,0.7,0.31,17.78,0.27,,14.5,14.88,13322.0,12904.0,3300.0,470.0,,3300.0,470.0,,5.1,0.001153131,,7.14,7.09,19.19,15.8,4424.23,4440.67,100.0,210.0,,0.0,14500.0,,,,,,,
MSP,NRM,NL,62,4,175.0,170.0,0.0,16.41,1.5,0.38,18.28,0.19,,15.0,15.33,12904.0,12826.0,3300.0,470.0,,3300.0,470.0,,5.41,0.001195228,,7.09,7.03,17.78,14.5,4526.82,4424.23,175.0,200.0,,0.0,15000.0,,,,,,,
MSP,NRM,NL,62,5,170.0,160.0,0.0,15.87,1.5,0.33,17.7,0.16,,14.5,14.84,12826.0,11602.0,3300.0,470.0,,3300.0,470.0,,5.57,0.00127909,,7.03,6.98,18.28,15.0,4350.75,4526.82,150.0,180.0,,0.0,14500.0,,,,,,,
MSP,NRM,NL,62,6,160.0,165.0,0.0,15.84,1.0,0.34,17.18,0.22,,14.0,14.33,11602.0,10616.0,3300.0,470.0,,3300.0,470.0,,5.21,0.001349849,,6.98,6.92,17.7,14.5,3860.36,4350.75,150.0,190.0,,0.0,14000.0,,,,,,,
MSP,NRM,NL,62,7,165.0,160.0,0.0,15.88,2.0,0.33,18.2,0.19,,15.0,15.35,10616.0,11596.0,3300.0,470.0,,3300.0,470.0,,5.75,0.001323732,,6.92,6.87,17.18,14.0,4348.5,3860.36,125.0,200.0,,0.0,15000.0,,,,,,,
MSP,NRM,NL,62,8,160.0,145.0,0.0,15.22,1.5,0.35,17.06,0.34,,14.0,14.33,11596.0,9816.0,3300.0,470.0,,3300.0,470.0,,5.93,0.001459861,,6.87,6.81,18.2,15.0,4061.79,4348.5,125.0,220.0,,0.0,14000.0,,,,,,,
MSP,NRM,NL,62,9,145.0,160.0,0.0,15.85,1.5,0.33,17.68,0.23,,14.5,14.83,9816.0,11466.0,3300.0,470.0,,3300.0,470.0,,5.56,0.001293389,,6.81,6.76,17.06,14.0,4299.75,4061.79,125.0,200.0,,0.0,14500.0,,,,,,,
MSP,NRM,NL,62,10,160.0,155.0,0.0,15.85,1.5,0.33,17.68,0.18,,14.5,14.83,11466.0,10618.0,3300.0,470.0,,3300.0,470.0,,5.74,0.001396685,,6.76,6.7,17.68,14.5,4110.19,4299.75,125.0,200.0,,0.0,14500.0,,,,,,,
MSP,NRM,NL,62,11,155.0,150.0,0.0,15.85,1.5,0.33,17.68,0.19,,14.5,14.83,10618.0,11880.0,3300.0,470.0,,3300.0,470.0,,5.93,0.001248316,,6.7,6.65,17.68,14.5,4752,4110.19,125.0,200.0,,0.0,14500.0,,,,,,,
MSP,NRM,NL,62,12,150.0,145.0,0.0,16.49,1.5,0.33,18.31,0.2,,15.0,15.35,11880.0,10752.0,3300.0,470.0,,3300.0,470.0,,6.35,0.001427641,,6.65,6.59,17.68,14.5,4449.1,4752,125.0,200.0,,0.0,15000.0,,,,,,,
MSP,NRM,NL,62,13,145.0,160.0,0.0,16.45,1.5,0.35,18.3,0.2,,15.0,15.34,10752.0,11870.0,3300.0,470.0,,3300.0,470.0,,5.75,0.001292334,,6.59,6.54,18.31,15.0,4451.25,4449.1,125.0,220.0,,0.0,15000.0,,,,,,,
MSP,NRM,NL,62,14,160.0,175.0,0.0,16.43,1.5,0.34,18.26,0.18,,15.0,15.31,11870.0,12906.0,3300.0,470.0,,3400.0,470.0,,5.25,0.00118627,,6.54,6.48,18.3,15.0,4424.91,4451.25,125.0,210.0,,0.0,15000.0,,,,,,,
MSP,NRM,NL,62,15,175.0,200.0,0.0,14.75,1.5,0.31,16.56,0.22,,13.57,13.9,12906.0,13472.0,3400.0,470.0,,3400.0,470.0,,4.17,0.00103177,,6.48,6.43,18.26,15.0,4041.6,4424.91,125.0,180.0,,0.0,13566.0,,,,,,,
MSP,NRM,NL,62,16,200.0,135.0,0.0,13.99,1.5,0.34,15.82,0.2,,13.0,13.31,13472.0,9886.0,3400.0,470.0,,3400.0,470.0,,5.91,0.001346348,,6.43,6.37,16.56,13.57,4393.78,4041.6,125.0,210.0,,0.0,13000.0,,,,,,,
MSP,NRM,NL,62,17,135.0,155.0,0.0,14.66,1.5,0.31,16.47,0.16,,13.5,13.83,9886.0,10490.0,3400.0,470.0,,3400.0,470.0,,5.35,0.001318398,,6.37,6.32,15.82,13.0,4060.65,4393.78,125.0,180.0,,0.0,13500.0,,,,,,,
MSP,NRM,NL,62,18,155.0,170.0,0.0,15.02,1.5,0.33,16.85,0.2,,13.8,14.15,10490.0,12334.0,3400.0,470.0,,3400.0,470.0,,4.99,0.001147235,,6.32,6.26,16.47,13.5,4353.18,4060.65,150.0,180.0,,0.0,13800.0,,,,,,,
MSP,NRM,NL,62,19,170.0,175.0,0.0,15.85,1.5,0.35,17.7,0.25,,14.5,14.85,12334.0,12146.0,3400.0,470.0,,3400.0,475.0,,5.09,0.001222625,,6.26,6.21,16.85,13.8,4164.34,4353.18,150.0,200.0,,0.0,14500.0,,,,,,,
MSP,NRM,NL,62,20,175.0,195.0,0.0,15.13,1.5,0.35,16.98,0.19,,14.0,14.26,12146.0,12828.0,3400.0,475.0,,3400.0,475.0,,4.39,0.001111631,,6.21,6.15,17.7,14.5,3947.08,4164.34,150.0,200.0,,0.0,14000.0,,,,,,,
MSP,NRM,NL,62,21,195.0,180.0,0.0,15.32,1.5,0.26,17.08,0.16,,14.0,14.33,12828.0,12684.0,3400.0,475.0,,3400.0,475.0,,4.78,0.00112977,,6.15,6.1,16.98,14.0,4228,3947.08,150.0,110.0,,0.0,14000.0,,,,,,,
MSP,NRM,NL,62,22,180.0,160.0,0.0,15.26,1.5,0.33,17.09,0.22,,14.0,14.34,12684.0,11558.0,3400.0,475.0,,3400.0,475.0,,5.38,0.001240699,,6.1,6.04,17.08,14.0,4334.25,4228,125.0,200.0,,0.0,14000.0,,,,,,,
MSP,NRM,NL,62,23,160.0,175.0,0.0,15.24,1.5,0.34,17.08,0.22,,14.0,14.34,11558.0,12328.0,3400.0,475.0,,3400.0,475.0,,4.92,0.001163206,,6.04,5.99,17.09,14.0,4226.74,4334.25,150.0,190.0,,0.0,14000.0,,,,,,,
MSP,NRM,NL,62,24,175.0,165.0,0.0,14.66,1.5,0.34,16.5,0.25,,13.53,13.86,12328.0,11728.0,3400.0,475.0,,3300.0,475.0,,5.04,0.001181787,,5.99,5.93,17.08,14.0,4264.73,4226.74,150.0,190.0,,0.0,13528.0,,,,,,,
MSP,NRM,NL,62,25,165.0,165.0,0.0,14.65,2.0,0.33,16.98,0.22,,14.0,14.34,11728.0,11844.0,3300.0,475.0,,3300.0,475.0,,5.21,0.00121074,,5.93,5.88,16.5,13.53,4306.91,4264.73,150.0,180.0,,0.0,14000.0,,,,,,,
MSP,NRM,NL,62,26,165.0,185.0,0.0,15.26,1.5,0.34,17.1,0.16,,14.0,14.35,11844.0,12192.0,3300.0,475.0,,3300.0,475.0,,4.65,0.001177001,,5.88,5.82,16.98,14.0,3954.16,4306.91,150.0,190.0,,0.0,14000.0,,,,,,,
MSP,NRM,NL,62,27,185.0,145.0,0.0,15.24,1.5,0.35,17.09,0.18,,14.0,14.35,12192.0,10012.0,3300.0,475.0,,3300.0,475.0,,5.94,0.00143328,,5.82,5.77,17.1,14.0,4142.9,3954.16,150.0,200.0,,0.0,14000.0,,,,,,,
MSP,NRM,NL,62,29,145.0,170.0,0.0,16.44,1.5,0.35,18.29,0.18,,15.0,15.33,10012.0,12572.0,3300.0,475.0,,3300.0,475.0,,5.41,0.001219376,,5.77,5.71,17.09,14.0,4437.18,4142.9,150.0,200.0,,0.0,15000.0,,,,,,,
MSP,NRM,NL,62,30,170.0,165.0,0.0,15.24,1.5,0.33,17.07,0.19,,14.0,14.33,12572.0,10792.0,3300.0,475.0,,3300.0,475.0,,5.21,0.001327835,,5.71,5.66,18.29,15.0,3924.36,4437.18,150.0,180.0,,0.0,14000.0,,,,,,,
MSP,NRM,NL,62,31,165.0,140.0,0.0,14.05,1.5,0.33,15.88,0.22,,13.0,13.35,10792.0,10708.0,3300.0,475.0,,3300.0,475.0,,5.72,0.001246731,,5.66,5.6,17.07,14.0,4589.14,3924.36,150.0,180.0,,0.0,13000.0,,,,,,,
MSP,NRM,NL,62,32,140.0,155.0,0.0,14,1.5,0.35,15.85,0.24,,13.0,13.33,10708.0,10529.0,3300.0,475.0,,3300.0,475.0,,5.16,0.001266027,,5.6,5.55,15.88,13.0,4075.74,4589.14,150.0,200.0,,0.0,13000.0,,,,,,,
MSP,NRM,NL,62,33,155.0,170.0,0.0,14.07,1.5,0.33,15.9,0.16,,13.0,13.37,10529.0,11295.0,3300.0,475.0,,3300.0,475.0,,4.72,0.00118371,,5.55,5.49,15.85,13.0,3986.47,4075.74,150.0,180.0,,0.0,13000.0,,,,,,,
MSP,NRM,NL,62,34,170.0,190.0,0.0,14.98,1.5,0.37,16.85,0.25,,13.8,14.15,11295.0,11812.0,3300.0,475.0,,3300.0,480.0,,4.47,0.001197934,,5.49,5.44,15.9,13.0,3730.11,3986.47,150.0,220.0,,0.0,13800.0,,,,,,,
MSP,NRM,NL,62,35,190.0,155.0,0.0,15.24,1.5,0.35,17.09,0.22,,14.0,14.35,11812.0,11724.0,3300.0,480.0,,3300.0,480.0,,5.55,0.001223985,,5.44,5.38,16.85,13.8,4538.32,3730.11,150.0,200.0,,0.0,14000.0,,,,,,,
MSP,NRM,NL,62,36,155.0,155.0,0.0,15.24,1.5,0.35,17.09,0.19,,14.0,14.35,11724.0,11020.0,3300.0,480.0,,3300.0,480.0,,5.55,0.001302178,,5.38,5.33,17.09,14.0,4265.81,4538.32,150.0,200.0,,0.0,14000.0,,,,,,,
MSP,NRM,NL,62,37,155.0,165.0,0.0,15.24,1.5,0.35,17.09,0.24,,14.0,14.35,11020.0,11110.0,3300.0,480.0,,3300.0,480.0,,5.22,0.001291629,,5.33,5.27,17.09,14.0,4040,4265.81,150.0,200.0,,0.0,14000.0,,,,,,,
MSP,NRM,NL,62,38,165.0,150.0,0.0,15.22,1.5,0.35,17.07,0.0,,14.0,14.33,11110.0,10902.0,3300.0,480.0,,3300.0,480.0,,5.73,0.001314438,,5.27,5.22,17.09,14.0,4360.8,4040,150.0,200.0,,0.0,14000.0,,,,,,,
MSP,NRM,NL,62,39,150.0,160.0,0.0,15.24,1.5,0.33,17.07,0.22,,14.0,14.33,10902.0,11724.0,3300.0,480.0,,3300.0,480.0,,5.37,0.001222279,,5.22,5.16,17.07,14.0,4396.5,4360.8,150.0,180.0,,0.0,14000.0,,,,,,,
MSP,NRM,NL,62,40,160.0,175.0,0.0,15.24,1.5,0.33,17.07,0.18,,14.0,14.33,11724.0,12220.0,3300.0,480.0,,3300.0,480.0,,4.91,0.001172668,,5.16,5.11,17.07,14.0,4189.71,4396.5,150.0,180.0,,0.0,14000.0,,,,,,,
MSP,NRM,NL,62,41,175.0,160.0,0.0,15.27,1.5,0.33,17.1,0.19,,14.0,14.35,12220.0,11764.0,3300.0,480.0,,3300.0,480.0,,5.38,0.001219823,,5.11,5.05,17.07,14.0,4411.5,4189.71,150.0,180.0,,0.0,14000.0,,,,,,,
MSP,NRM,NL,62,42,160.0,160.0,0.0,15.3,1.5,0.35,17.15,0.16,,14.0,14.4,11764.0,12060.0,3300.0,480.0,,3300.0,480.0,,5.4,0.00119403,,5.05,5.0,17.1,14.0,4522.5,4411.5,150.0,200.0,,0.0,14000.0,,,,,,,
MSP,NRM,NL,62,43,160.0,145.0,0.0,15.21,1.5,0.4,17.11,0.2,,14.0,14.37,12060.0,10080.0,3300.0,480.0,,3300.0,480.0,,5.95,0.001425595,,5.0,4.94,17.15,14.0,4171.03,4522.5,175.0,220.0,,0.0,14000.0,,,,,,,
MSP,NRM,NL,62,44,145.0,160.0,0.0,15.26,1.5,0.37,17.13,0.18,,14.0,14.38,10080.0,11476.0,3300.0,480.0,,3300.0,480.0,,5.39,0.00125305,,4.94,4.89,17.11,14.0,4303.5,4171.03,150.0,220.0,,0.0,14000.0,,,,,,,
MSP,NRM,NL,62,45,160.0,180.0,0.0,13.99,1.5,0.38,15.87,0.2,,13.0,13.35,11476.0,12156.0,3300.0,480.0,,3300.0,480.0,,4.45,0.001098223,,4.89,4.83,17.13,14.0,4052,4303.5,150.0,230.0,,0.0,13000.0,,,,,,,
MSP,NRM,NL,62,46,180.0,175.0,0.0,15.22,1.5,0.35,17.07,0.2,,14.0,14.33,12156.0,13264.0,3300.0,480.0,,3300.0,480.0,,4.91,0.001080368,,4.83,4.78,15.87,13.0,4547.66,4052,150.0,200.0,,0.0,14000.0,,,,,,,
MSP,NRM,NL,62,47,175.0,165.0,0.0,14.41,1.5,0.33,16.24,0.22,,13.5,13.65,13264.0,11556.0,3300.0,480.0,,3300.0,480.0,,4.96,0.001181205,,4.78,4.72,17.07,14.0,4202.18,4547.66,150.0,180.0,,0.0,13500.0,,,,,,,
MSP,NRM,NL,62,48,165.0,135.0,0.0,14.14,1.5,0.15,15.79,0.15,,13.0,13.25,11556.0,,3300.0,480.0,,3300.0,485.0,,5.89,#DIV/0!,,4.72,4.67,16.24,13.5,0,4202.18,150.0,,,0.0,13000.0,,,,,,,
BMM,NRM,NL,64,1,0.0,250.0,4.52,16.66,,0.0,21.18,,,18.09,18.09,0.0,,0.0,0.0,,3500.0,425.0,,3.01,#DIV/0!,,6.625,6.547916666666667,0.0,0.0,0,0,,,,,,,,,,,,
BMM,NRM,NL,64,2,250.0,170.0,4.05,14.9,,0.0,18.95,,,16.19,16.19,,,3500.0,425.0,,3500.0,425.0,,5.71,#DIV/0!,,6.547916666666667,6.470833333333333,21.18,18.09,0,0,,,,,,,,,,,,
