Repository: dsnikhil1/Digital-Twin-for-Induction-Furnaces

# Digital-Twin-for-Induction-Furnaces
Saint Gobain is interested in improving the performance of its induction furnaces for melting steel. Saint Gobain has provided us with data that has been generated from multiple melts comprising several heats. The data is of various electrical parameters, heat time, amount of material charged in each melt, the output obtained from each melt, and the tapping temperature of each melt. Initial and Final refractory profiles are also available for all the melts. This data is obtained from different customers of Saint Gobain and the induction furnaces are of different sizes.

File: Phase 2/combined_file_srm_final.csv
Customer Name,Refractory,Lining type,campaign,Heat number (life number),Total Heat Time previous (minutes),Total Heat Time (minutes),Scrap (MT),Sponge (MT),Hot Heel (MT),Alloys (MT),Input (MT),Final C%,Tapping Temperature,Output (MT),Output + Next Hot Heel (MT),Input energy previous (KWH),Input energy (KWH),Previous Voltage,Previous Frequency,Previous Rating of the Furnace,Voltage,Frequency,Rating of the furnace (KW),Melt rate (MT/Hr),Efficiency (MT/KWH),Number of capacitors removed,Refractory lining before heating,Refractory lining after heating,Previous Input,Previous Output,Power,Power previous,Carbon addition (Kg),SiMn addition (Kg),Pig iron addition (MT) ,Scrap (KG),Output (KG),Pig iron (KG),Lumps(%),Pellets(%),Fines(%),Pellets(kg),Lumps(Kg),Fines (Kg)
MSP,SRM,NL,63,1,0.0,190.0,2.0,17.13,0.0,0.25,19.37,0.18,,16.0,16.25,0.0,12094.0,0.0,0.0,,3300.0,470.0,,5.13,0.001343641,,7.25,6.99,0.0,0.0,3819.16,0,25.0,220.0,2.0,0.0,16000.0,,,,,,,
MSP,SRM,NL,63,2,190.0,155.0,1.0,17.19,0.0,0.25,18.44,0.16,,15.0,15.33,12094.0,,3300.0,470.0,,3300.0,470.0,,5.93,#DIV/0!,,6.99,6.73,19.37,16.0,0,3819.16,50.0,200.0,1.5,0.0,15000.0,,,,,,,
MSP,SRM,NL,63,3,155.0,205.0,1.0,18.26,0.0,0.33,19.58,0.18,,16.0,16.28,,21008.0,3300.0,470.0,,3300.0,470.0,,4.76,0.000774943,,6.73,6.47,18.44,15.0,6148.68,0,100.0,225.0,1.0,0.0,16000.0,,,,,,,
MSP,SRM,NL,63,4,205.0,175.0,0.5,18.95,0.0,0.28,19.72,0.22,,16.0,16.3,21008.0,10886.0,3300.0,470.0,,3300.0,480.0,,5.59,0.001497336,,6.47,6.22,19.58,16.0,3732.34,6148.68,75.0,200.0,1.0,0.0,16000.0,,,,,,,
MSP,SRM,NL,63,5,175.0,175.0,1.0,18.9,0.0,0.3,20.2,,,16.5,16.78,10886.0,11794.0,3300.0,480.0,,3300.0,480.0,,5.75,0.001422757,,6.22,5.96,19.72,16.0,4043.66,3732.34,75.0,225.0,1.5,0.0,16500.0,,,,,,,
MSP,SRM,NL,63,6,175.0,165.0,0.5,18.3,0.0,0.28,19.08,0.24,,15.5,15.78,11794.0,12772.0,3300.0,480.0,,3300.0,480.0,,5.74,0.001235515,,5.96,5.7,20.2,16.5,4644.36,4043.66,50.0,225.0,1.5,0.0,15500.0,,,,,,,
MSP,SRM,NL,63,7,165.0,205.0,0.5,19.52,0.0,0.28,20.3,0.2,,16.5,16.78,12772.0,12224.0,3300.0,480.0,,3300.0,480.0,,4.91,0.001372709,,5.7,5.44,19.08,15.5,3577.76,4644.36,50.0,225.0,1.5,0.0,16500.0,,,,,,,
MSP,SRM,NL,63,8,205.0,210.0,0.5,19.52,0.0,0.28,20.3,0.19,,16.5,16.78,12224.0,13447.0,3300.0,480.0,,3300.0,480.0,,4.79,0.001247862,,5.44,5.18,20.3,16.5,3842,3577.76,50.0,225.0,1.5,0.0,16500.0,,,,,,,
MSP,SRM,NL,63,9,210.0,200.0,0.5,18.88,0.0,0.28,19.66,0.21,,16.0,16.25,13447.0,13447.0,3300.0,480.0,,3300.0,480.0,,4.88,0.001208448,,5.18,4.92,20.3,16.5,4034.1,3842,50.0,225.0,1.0,0.0,16000.0,,,,,,,
MSP,SRM,NL,63,10,200.0,195.0,1.0,20.45,0.0,0.25,21.7,0.18,,18.0,18,13447.0,13552.0,3300.0,480.0,,3200.0,500.0,,5.54,0.001328217,,4.92,4.67,19.66,16.0,4169.85,4034.1,50.0,200.0,1.0,0.0,18000.0,,,,,,,

File: Phase 2/finalfile.csv (part 1 of 6)
Customer Name,Refractory,Lining type,campaign,Heat number (life number),Total Heat Time previous (minutes),Total Heat Time (minutes),Scrap (MT),Sponge (MT),Hot Heel (MT),Alloys (MT),Input (MT),Final C%,Tapping Temperature,Output (MT),Output + Next Hot Heel (MT),Input energy previous (KWH),Input energy (KWH),Previous Voltage,Previous Frequency,Previous Rating of the Furnace,Voltage,Frequency,Rating of the furnace (KW),Melt rate (MT/Hr),Efficiency (MT/KWH),Number of capacitors removed,Refractory lining before heating,Refractory lining after heating,Previous Input,Previous Output,Power,Power previous,Carbon addition (Kg),SiMn addition (Kg),Pig iron addition (MT) ,Scrap (KG),Output (KG),Pig iron (KG),Lumps(%),Pellets(%),Fines(%),Pellets(kg),Lumps(Kg),Fines (Kg)
Godavari,SRM,NL,1,7,0,175,2.5,14.44,,0.31,17.25,,,14.6,14.6,0,13200,0,0,,,,,5.01,0.001106061,,6.63,5.96,0,0,4525.71,0,110,200,,,,,22,75,3,75,,
Godavari,SRM,NL,1,8,175,175,2.5,14.44,,0.31,17.25,,,14.6,14.6,13200,11890,,,,,,,5.01,0.001227923,,5.96,5.3,17.25,14.6,4076.57,4525.71,110,200,,,,,22,75,3,75,,
Godavari,SRM,NL,1,9,175,170,2.5,14.44,,0.31,17.25,,,14.6,14.6,11890,12600,,,,,,,5.15,0.00115873,,5.3,4.64,17.25,14.6,4447.06,4076.57,110,200,,,,,22,75,3,75,,
Godavari,SRM,NL,1,10,170,215,2.5,16.63,,0.31,19.44,,,16.4,16.4,12600,14680,,,,,,,4.58,0.001117166,,4.64,3.98,17.25,14.6,4096.74,4447.06,100,210,,,,,22,75,3,75,,
Godavari,SRM,NL,1,11,215,180,2.5,15.45,,0.28,18.23,,,15.4,15.4,14680,13320,,,,,,,5.13,0.001156156,,3.98,3.32,19.44,16.4,4440,4096.74,100,180,,,,,22,75,3,75,,
Godavari,SRM,NL,1,12,180,200,2.5,15.7,,0.28,18.48,,,15.6,15.6,13320,13000,,,,,,,4.68,0.0012,,3.32,2.66,18.23,15.4,3900,4440,100,180,,,,,22,75,3,75,,
Godavari,SRM,NL,1,13,200,170,2.4,16.86,,0.32,19.58,,,16.5,16.5,13000,12160,,,,,,,5.82,0.001356908,,2.66,2,18.48,15.6,4291.76,3900,100,220,,,,,25,75,,75,,
Godavari,SRM,NL,2,1,0,205,2.4,17.43,,0.36,20.19,,,17,17,0,15160,0,0,,,,,4.98,0.001121372,,6.63,6.29,0,0,4437.07,0,130,225,,,,,25,75,,75,,
Godavari,SRM,NL,2,2,205,180,2.4,16.74,,0.32,19.46,,,16.4,16.4,15160,13880,,,,,,,5.47,0.001181556,,6.29,5.96,20.19,17,4626.67,4437.07,100,220,,,,,25,75,,75,,
Godavari,SRM,NL,2,3,180,185,2.4,16.62,,0.32,19.34,,,16.3,16.3,13880,12400,,,,,,,5.29,0.001314516,,5.96,5.63,19.46,16.4,4021.62,4626.67,100,220,,,,,25,75,,75,,
Godavari,SRM,NL,2,4,185,195,2.4,16.12,,0.33,18.85,,,15.9,15.9,12400,13560,,,,,,,4.89,0.001172566,,5.63,5.3,19.34,16.3,4172.31,4021.62,110,220,,,,,25,75,,75,,
Godavari,SRM,NL,2,5,195,160,2.4,13.81,,0.32,16.53,,,14,14,13560,13440,,,,,,,5.25,0.001041667,,5.3,4.97,18.85,15.9,5040,4172.31,120,200,,,,,25,75,,75,,
Godavari,SRM,NL,2,6,160,205,2.4,16.25,,0.32,18.97,,,16,16,13440,12880,,,,,,,4.68,0.001242236,,4.97,4.64,16.53,14,3769.76,5040,110,210,,,,,25,75,,75,,
Godavari,SRM,NL,2,7,205,190,2.4,15.9,,0.31,18.61,,,15.7,15.7,12880,12960,,,,,,,4.96,0.00121142,,4.64,4.31,18.97,16,4092.63,3769.76,110,200,,,,,25,75,,75,,
Godavari,SRM,NL,2,8,190,190,2.4,17.45,,0.34,20.19,,,17,17,12960,15160,,,,,,,5.37,0.001121372,,4.31,3.98,18.61,15.7,4787.37,4092.63,120,220,,,,,23,77,,77,,
Godavari,SRM,NL,2,9,190,175,2.4,16.75,,0.31,19.46,,,16.4,16.4,15160,12920,,,,,,,5.62,0.00126935,,3.98,3.65,20.19,17,4429.71,4787.37,100,210,,,,,23,77,,77,,
Godavari,SRM,NL,2,10,175,220,2.4,17.23,,0.32,19.95,,,16.8,16.8,12920,16080,,,,,,,4.58,0.001044776,,3.65,3.32,19.46,16.4,4385.45,4429.71,100,220,,,,,23,77,,77,,
Godavari,SRM,NL,2,11,220,200,2.4,14.88,,0.35,17.63,,,14.9,14.9,16080,14120,,,,,,,4.47,0.001055241,,3.32,2.99,19.95,16.8,4236,4385.45,150,200,,,,,23,77,,77,,
Godavari,SRM,NL,2,12,200,200,2.4,16.83,,0.35,19.58,,,16.5,16.5,14120,15840,,,,,,,4.95,0.001041667,,2.99,2.66,17.63,14.9,4752,4236,130,215,,,,,23,77,,77,,
Godavari,SRM,NL,2,13,200,170,2.4,16.24,,0.33,18.97,,,16,16,15840,12240,,,,,,,5.65,0.00130719,,2.66,2.33,19.58,16.5,4320,4752,120,210,,,,,23,77,,77,,
Godavari,SRM,NL,2,14,170,170,2.4,16.36,,0.33,19.09,,,16.1,16.1,12240,13120,,,,,,,5.68,0.001227134,,2.33,2,18.97,16,4630.59,4320,120,210,,,,,23,77,,77,,
Godavari,SRM,NL,3,1,0,185,2.4,15.63,,0.33,18.36,,,15.5,15.5,0,12880,0,0,,,,,5.03,0.001203416,,6.63,6.37,0,0,4177.3,0,130,200,,,,,23,77,,77,,
Godavari,SRM,NL,3,2,185,175,2.4,15.57,,0.28,18.25,,,15.4,15.4,12880,11960,,,,,,,5.28,0.001287625,,6.37,6.11,18.36,15.5,4100.57,4177.3,100,180,,,,,23,77,,77,,
Godavari,SRM,NL,3,3,175,170,2.4,15.8,,0.29,18.49,,,15.6,15.6,11960,12240,,,,,,,5.51,0.00127451,,6.11,5.85,18.25,15.4,4320,4100.57,110,180,,,,,23,77,,77,,
Godavari,SRM,NL,3,4,170,175,2.4,14.44,,0.31,17.15,,,14.5,14.5,12240,12000,,,,,,,4.97,0.001208333,,5.85,5.6,18.49,15.6,4114.29,4320,110,200,,,,,23,77,,77,,
Godavari,SRM,NL,3,5,175,160,2.4,13.35,,0.31,16.05,,,13.6,13.6,12000,12240,,,,,,,5.1,0.001111111,,5.6,5.34,17.15,14.5,4590,4114.29,130,175,,,,,23,77,,77,,
Godavari,SRM,NL,3,6,160,150,2.4,12.66,,0.27,15.33,,,13,13,12240,11120,,,,,,,5.2,0.001169065,,5.34,5.08,16.05,13.6,4448,4590,100,170,,,,,23,77,,77,,
Godavari,SRM,NL,3,7,150,165,2.4,14.6,,0.28,17.28,,,14.6,14.6,11120,12100,,,,,,,5.31,0.001206612,,5.08,4.83,15.33,13,4400,4448,100,175,,,,,23,77,,77,,
Godavari,SRM,NL,3,8,165,135,2.5,10.1,,0.27,12.87,,,11,11,12100,10800,,,,,,,4.89,0.001018519,,4.83,4.57,17.28,14.6,4800,4400,85,180,,,,,23,77,,77,,
Godavari,SRM,NL,3,9,135,110,1.5,-2.07,,0.23,-0.34,,,,0,10800,,,,,,,,0,#DIV/0!,,4.57,4.31,12.87,11,0,4800,50,180,,,,,23,77,,77,,
Godavari,SRM,NL,3,10,110,130,2.5,10.13,,0.25,12.87,,,11,11,,10760,,,,,,,5.08,0.001022305,,4.31,4.06,-0.34,,4966.15,0,70,175,,,,,23,77,,77,,
Godavari,SRM,NL,3,11,130,140,2.5,8.87,,0.28,11.65,,,10,10,10760,9800,,,,,,,4.29,0.001020408,,4.06,3.8,12.87,11,4200,4966.15,100,180,,,,,23,77,,77,,
Godavari,SRM,NL,3,12,140,160,2.5,11.3,,0.29,14.08,,,12,12,9800,11680,,,,,,,4.5,0.001027397,,3.8,3.54,11.65,10,4380,4200,100,185,,,,,23,77,,77,,
Godavari,SRM,NL,3,13,160,195,2.5,15.27,,0.33,18.1,,,15.3,15.3,11680,14840,,,,,,,4.71,0.001030997,,3.54,3.28,14.08,12,4566.15,4380,130,200,,,,,23,77,,77,,
Godavari,SRM,NL,3,14,195,175,2.5,14.29,,0.33,17.12,,,14.5,14.5,14840,13200,,,,,,,4.97,0.001098485,,3.28,3.03,18.1,15.3,4525.71,4566.15,130,200,,,,,23,77,,77,,
Godavari,SRM,NL,3,15,175,185,2.5,15.6,,0.36,18.46,,,15.6,15.6,13200,14160,,,,,,,5.06,0.001101695,,3.03,2.77,17.12,14.5,4592.43,4525.71,140,215,,,,,23,77,,77,,
Godavari,SRM,NL,3,16,185,190,2.5,16.93,,0.37,19.8,,,16.7,16.7,14160,14120,,,,,,,5.27,0.00118272,,2.77,2.51,18.46,15.6,4458.95,4592.43,150,220,,,,,23,77,,77,,
Godavari,SRM,NL,3,17,190,180,2.4,15.16,,0.32,17.88,,,15.1,15.1,14120,13880,,,,,,,5.03,0.001087896,,2.51,2.26,19.8,16.7,4626.67,4458.95,120,200,,,,,19,74,7,74,,
Godavari,SRM,NL,3,18,180,170,2.4,15.39,,0.33,18.12,,,15.3,15.3,13880,13640,,,,,,,5.4,0.001121701,,2.26,2,17.88,15.1,4814.12,4626.67,130,200,,,,,19,74,7,74,,
Godavari,SRM,NL,4,1,0,240,2.4,16.92,,0.37,19.69,,,16.6,16.6,0,14840,0,0,,,,,4.15,0.001118598,,6.63,6.34,0,0,3710,0,150,220,,,,,19,74,7,74,,
Godavari,SRM,NL,4,2,240,190,2.4,17.05,,0.37,19.82,,,16.7,16.7,14840,14920,,,,,,,5.27,0.001119303,,6.34,6.05,19.69,16.6,4711.58,3710,150,220,,,,,19,74,7,74,,
Godavari,SRM,NL,4,3,190,170,2.5,14.35,,0.39,17.23,,,14.6,14.6,14920,13400,,,,,,,5.15,0.001089552,,6.05,5.76,19.82,16.7,4729.41,4711.58,160,225,,,,,19,74,7,74,,
Godavari,SRM,NL,4,4,170,155,2.4,13.19,,0.34,15.92,,,13.5,13.5,13400,13200,,,,,,,5.23,0.001022727,,5.76,5.47,17.23,14.6,5109.68,4729.41,120,215,,,,,19,74,7,74,,
Godavari,SRM,NL,4,5,155,135,2.4,13.8,,0.33,16.53,,,14,14,13200,10880,,,,,,,6.22,0.001286765,,5.47,5.18,15.92,13.5,4835.56,5109.68,100,230,,,,,19,74,7,74,,
Godavari,SRM,NL,4,6,135,160,2.5,15,,0.35,17.85,,,15.1,15.1,10880,11600,,,,,,,5.66,0.001301724,,5.18,4.89,16.53,14,4350,4835.56,100,250,,,,,25,75,,75,,
Godavari,SRM,NL,4,7,160,160,3.2,15.25,,0.36,18.81,,,16,16,11600,12840,,,,,,,6,0.001246106,,4.89,4.6,17.85,15.1,4815,4350,100,260,,,,,25,75,,75,,
Godavari,SRM,NL,4,8,160,170,2.5,16.46,,0.35,19.31,,,16.3,16.3,12840,13720,,,,,,,5.75,0.001188047,,4.6,4.31,18.81,16,4842.35,4815,100,250,,,,,25,75,,75,,
Godavari,SRM,NL,4,9,170,170,2.5,16.28,,0.4,19.18,,,16.2,16.2,13720,14640,,,,,,,5.72,0.001106557,,4.31,4.02,19.31,16.3,5167.06,4842.35,150,250,,,,,25,75,,75,,
Godavari,SRM,NL,4,10,170,190,2.5,16.88,,0.41,19.79,,,16.7,16.7,14640,15120,,,,,,,5.27,0.001104497,,4.02,3.73,19.18,16.2,4774.74,5167.06,150,260,,,,,25,75,,75,,
Godavari,SRM,NL,4,11,190,200,2.5,16.77,,0.4,19.67,,,16.6,16.6,15120,16560,,,,,,,4.98,0.001002415,,3.73,3.45,19.79,16.7,4968,4774.74,150,250,,,,,25,75,,75,,
Godavari,SRM,NL,4,12,200,160,2.5,13.63,,0.37,16.5,,,14,14,16560,11560,,,,,,,5.25,0.001211073,,3.45,3.16,19.67,16.6,4335,4968,120,250,,,,,25,75,,75,,
Godavari,SRM,NL,4,13,160,195,2.5,16.18,,0.38,19.06,,,16.1,16.1,11560,13840,,,,,,,4.95,0.001163295,,3.16,2.87,16.5,14,4258.46,4335,130,250,,,,,25,75,,75,,
Godavari,SRM,NL,4,14,195,170,2.4,16.3,,0.39,19.08,,,16.1,16.1,13840,13320,,,,,,,5.68,0.001208709,,2.87,2.58,19.06,16.1,4701.18,4258.46,135,250,,,,,21.5,71,7.5,71,,
Godavari,SRM,NL,4,15,170,185,2.4,17.38,,0.4,20.18,,,17,17,13320,15720,,,,,,,5.51,0.001081425,,2.58,2.29,19.08,16.1,5098.38,4701.18,150,250,,,,,21.5,71,7.5,71,,
Godavari,SRM,NL,4,16,185,185,2.4,17.48,,0.42,20.29,,,17.1,17.1,15720,14560,,,,,,,5.55,0.001174451,,2.29,2,20.18,17,4722.16,5098.38,150,265,,,,,21.5,71,7.5,71,,
Godavari,SRM,NL,5,1,0,270,2.4,17.74,,0.4,20.54,,,17.3,17.3,0,15680,0,0,,,,,3.84,0.001103316,,6.63,6.35,0,0,3484.44,0,150,250,,,,,21.5,71,7.5,71,,
Godavari,SRM,NL,5,2,270,215,2.4,15.92,,0.39,18.71,,,15.8,15.8,15680,14880,,,,,,,4.41,0.001061828,,6.35,6.08,20.54,17.3,4152.56,3484.44,150,240,,,,,21.5,71,7.5,71,,
Godavari,SRM,NL,5,3,215,155,2.4,13.12,,0.29,15.81,,,13.4,13.4,14880,11760,,,,,,,5.19,0.001139456,,6.08,5.81,18.71,15.8,4552.26,4152.56,80,210,,,,,21.5,71,7.5,71,,
Godavari,SRM,NL,5,4,155,200,2.4,16.87,,0.32,19.58,,,16.5,16.5,11760,14640,,,,,,,4.95,0.001127049,,5.81,5.54,15.81,13.4,4392,4552.26,85,230,,,,,21.5,71,7.5,71,,
Godavari,SRM,NL,5,5,200,150,2.4,15.7,,0.28,18.37,,,15.5,15.5,14640,11200,,,,,,,6.2,0.001383929,,5.54,5.26,19.58,16.5,4480,4392,75,200,,,,,21.5,75,3.5,75,,
Godavari,SRM,NL,5,6,150,155,2.4,15.1,,0.27,17.77,,,15,15,11200,11320,,,,,,,5.81,0.001325088,,5.26,4.99,18.37,15.5,4381.94,4480,70,200,,,,,21.5,75,3.5,75,,
Godavari,SRM,NL,5,7,155,125,2.4,15.55,,0.3,18.25,,,15.4,15.4,11320,12240,,,,,,,7.39,0.00125817,,4.99,4.72,17.77,15,5875.2,4381.94,100,200,,,,,21.5,75,3.5,75,,
Godavari,SRM,NL,5,8,125,180,2.4,16.7,,0.35,19.45,,,16.4,16.4,12240,13640,,,,,,,5.47,0.001202346,,4.72,4.45,18.25,15.4,4546.67,5875.2,100,250,,,,,21.5,75,3.5,75,,
Godavari,SRM,NL,5,9,180,160,2.4,16.58,,0.35,19.33,,,16.3,16.3,13640,13520,,,,,,,6.11,0.001205621,,4.45,4.18,19.45,16.4,5070,4546.67,100,250,,,,,21.5,75,3.5,75,,
Godavari,SRM,NL,5,10,160,180,2.4,17.25,,0.4,20.05,,,16.9,16.9,13520,11560,,,,,,,5.63,0.001461938,,4.18,3.9,19.33,16.3,3853.33,5070,100,300,,,,,21.5,75,3.5,75,,
Godavari,SRM,NL,5,11,180,165,2.4,15.06,,0.4,17.86,,,15.1,15.1,11560,11840,,,,,,,5.49,0.001275338,,3.9,3.63,20.05,16.9,4305.45,3853.33,100,300,,,,,21.5,75,3.5,75,,
Godavari,SRM,NL,5,12,165,160,2.4,16.16,,0.4,18.96,,,16,16,11840,14680,,,,,,,6,0.001089918,,3.63,3.36,17.86,15.1,5505,4305.45,100,300,,,,,21.5,75,3.5,75,,
Godavari,SRM,NL,5,13,160,165,2.5,15,,0.35,17.85,,,15.1,15.1,14680,11760,,,,,,,5.49,0.001284014,,3.36,3.09,18.96,16,4276.36,5505,100,250,,,,,21,69,10,69,,
Godavari,SRM,NL,5,14,165,150,2.5,14.85,,0.37,17.72,,,15,15,11760,12000,,,,,,,6,0.00125,,3.09,2.82,17.85,15.1,4800,4276.36,120,250,,,,,21,69,10,69,,
Godavari,SRM,NL,5,15,150,185,2.5,16.91,,0.38,19.79,,,16.7,16.7,12000,14520,,,,,,,5.42,0.001150138,,2.82,2.54,17.72,15,4709.19,4800,110,270,,,,,21,69,10,69,,
Godavari,SRM,NL,5,16,185,160,2.5,15.24,,0.35,18.09,,,15.3,15.3,14520,11960,,,,,,,5.74,0.001279264,,2.54,2.27,19.79,16.7,4485,4709.19,100,250,,,,,21,69,10,69,,
Godavari,SRM,NL,5,17,160,160,2.5,15.49,,0.35,18.34,,,15.5,15.5,11960,12000,,,,,,,5.81,0.001291667,,2.27,2,18.09,15.3,4500,4485,100,250,,,,,21,69,10,69,,
Godavari,SRM,NL,6,1,0,190,2.5,15.76,,0.43,18.69,,,15.8,15.8,0,13680,0,0,,,,,4.99,0.001154971,,6.63,6.29,0,0,4320,0,150,275,,,,,21,69,10,69,,
Godavari,SRM,NL,6,2,190,200,2.5,14.82,,0.4,17.72,,,15,15,13680,13160,,,,,,,4.5,0.001139818,,6.29,5.96,18.69,15.8,3948,4320,120,280,,,,,21,69,10,69,,
Godavari,SRM,NL,6,3,200,220,2.5,15.77,,0.42,18.69,,,15.8,15.8,13160,14000,,,,,,,4.31,0.001128571,,5.96,5.63,17.72,15,3818.18,3948,120,300,,,,,21,69,10,69,,
Godavari,SRM,NL,6,4,220,180,2.4,15.35,,0.37,18.11,,,15.3,15.3,14000,14280,,,,,,,5.1,0.001071429,,5.63,5.3,18.69,15.8,4760,3818.18,85,280,,,,,17,58,25,58,,
Godavari,SRM,NL,6,5,180,200,2.4,17.66,,0.37,20.43,,,17.2,17.2,14280,14280,,,,,,,5.16,0.001204482,,5.3,4.97,18.11,15.3,4284,4760,100,270,,,,,17,58,25,58,,
Godavari,SRM,NL,6,6,200,180,3.2,16.11,,0.35,19.66,,,16.7,16.7,14280,14120,,,,,,,5.57,0.00118272,,4.97,4.64,20.43,17.2,4706.67,4284,100,250,,,,,17,58,25,58,,
Godavari,SRM,NL,6,7,180,190,3.2,14.53,,0.35,18.08,,,15.4,15.4,14120,13240,,,,,,,4.86,0.001163142,,4.64,4.31,19.66,16.7,4181.05,4706.67,100,250,,,,,17,58,25,58,,
Godavari,SRM,NL,6,8,190,240,2.4,14.58,,0.39,17.37,,,14.7,14.7,13240,13440,,,,,,,3.68,0.00109375,,4.31,3.98,18.08,15.4,3360,4181.05,110,280,,,,,17,58,25,58,,
Godavari,SRM,NL,6,9,240,190,2.4,15.67,,0.4,18.47,,,15.6,15.6,13440,14400,,,,,,,4.93,0.001083333,,3.98,3.65,17.37,14.7,4547.37,3360,100,300,,,,,17,58,25,58,,
Godavari,SRM,NL,6,10,190,300,2.4,16.17,,0.39,18.96,,,16,16,14400,15800,,,,,,,3.2,0.001012658,,3.65,3.32,18.47,15.6,3160,4547.37,140,250,,,,,15.4,79,5.6,79,,
Godavari,SRM,NL,6,11,300,215,2.4,16.72,,0.34,19.46,,,16.4,16.4,15800,14560,,,,,,,4.58,0.001126374,,3.32,2.99,18.96,16,4063.26,3160,120,220,,,,,15.4,79,5.6,79,,
Godavari,SRM,NL,6,12,215,195,2.4,17.83,,0.33,20.56,,,17.3,17.3,14560,15080,,,,,,,5.32,0.001147215,,2.99,2.66,19.46,16.4,4640,4063.26,100,230,,,,,15.4,79,5.6,79,,
Godavari,SRM,NL,6,13,195,160,3.2,15.93,,0.3,19.43,,,16.5,16.5,15080,13160,,,,,,,6.19,0.001253799,,2.66,2.33,20.56,17.3,4935,4640,100,200,,,,,15.4,79,5.6,79,,
Godavari,SRM,NL,6,14,160,170,3.2,16.05,,0.3,19.55,,,16.6,16.6,13160,13500,,,,,,,5.86,0.00122963,,2.33,2,19.43,16.5,4764.71,4935,100,200,,,,,15.4,79,5.6,79,,
Godavari,SRM,NL,7,1,0,230,2.5,17.33,,0.34,20.17,,,17,17,0,15720,0,0,,,,,4.43,0.001081425,,6.63,6.11,0,0,4100.87,0,130,210,,,,,15.4,79,5.6,79,,
Godavari,SRM,NL,7,2,230,225,2.5,15.09,,0.28,17.87,,,15.1,15.1,15720,13240,,,,,,,4.03,0.001140483,,6.11,5.6,20.17,17,3530.67,4100.87,100,180,,,,,15.4,79,5.6,79,,
Godavari,SRM,NL,7,3,225,180,2.5,15.68,,0.29,18.47,,,15.6,15.6,13240,13680,,,,,,,5.2,0.001140351,,5.6,5.08,17.87,15.1,4560,3530.67,100,190,,,,,15.4,79,5.6,79,,
Godavari,SRM,NL,7,4,180,240,2.5,16.89,,0.3,19.69,,,16.6,16.6,13680,14080,,,,,,,4.15,0.001178977,,5.08,4.57,18.47,15.6,3520,4560,100,200,,,,,15.4,79,5.6,79,,
Godavari,SRM,NL,7,5,240,210,2.5,16.21,,0.36,19.07,,,16.1,16.1,14080,15360,,,,,,,4.6,0.001048177,,4.57,4.06,19.69,16.6,4388.57,3520,140,220,,,,,15.4,79,5.6,79,,
Godavari,SRM,NL,7,6,210,175,2.5,15.62,,0.34,18.46,,,15.6,15.6,15360,12920,,,,,,,5.35,0.00120743,,4.06,3.54,19.07,16.1,4429.71,4388.57,120,220,,,,,15.4,79,5.6,79,,
Godavari,SRM,NL,7,7,175,200,2.5,17.45,,0.34,20.29,,,17.1,17.1,12920,15640,,,,,,,5.13,0.00109335,,3.54,3.03,18.46,15.6,4692,4429.71,120,220,,,,,20.5,79.5,,79.5,,
Godavari,SRM,NL,7,8,200,180,2.5,14.91,,0.32,17.73,,,15,15,15640,13560,,,,,,,5,0.001106195,,3.03,2.51,20.29,17.1,4520,4692,110,210,,,,,20.5,79.5,,79.5,,
Godavari,SRM,NL,7,9,180,180,2.5,14.94,,0.3,17.74,,,15,15,13560,13680,,,,,,,5,0.001096491,,2.51,2,17.73,15,4560,4520,100,200,,,,,20.5,79.5,,79.5,,
Godavari,SRM,NL,8,1,0,280,2.5,14.92,,0.32,17.74,,,15,15,0,13440,0,0,,,,,3.21,0.001116071,,6.63,6.34,0,0,2880,0,130,185,,,,,20.5,79.5,,79.5,,
Godavari,SRM,NL,8,2,280,165,2.5,12.89,,0.28,15.67,,,13.3,13.3,13440,11840,,,,,,,4.84,0.001123311,,6.34,6.05,17.74,15,4305.45,2880,110,170,,,,,20.5,79.5,,79.5,,
Godavari,SRM,NL,8,3,165,180,2.5,13.01,,0.29,15.79,,,13.4,13.4,11840,12240,,,,,,,4.47,0.001094771,,6.05,5.76,15.67,13.3,4080,4305.45,110,175,,,,,20.5,79.5,,79.5,,
Godavari,SRM,NL,8,4,180,175,2.5,15.7,,0.28,18.48,,,15.6,15.6,12240,12080,,,,,,,5.35,0.001291391,,5.76,5.47,15.79,13.4,4141.71,4080,100,180,,,,,23,77,,77,,
Godavari,SRM,NL,8,5,175,180,2.5,15.55,,0.3,18.35,,,15.5,15.5,12080,12800,,,,,,,5.17,0.001210938,,5.47,5.18,18.48,15.6,4266.67,4141.71,100,200,,,,,23,77,,77,,
Godavari,SRM,NL,8,6,180,180,2.5,15.67,,0.3,18.47,,,15.6,15.6,12800,13800,,,,,,,5.2,0.001130435,,5.18,4.89,18.35,15.5,4600,4266.67,100,200,,,,,23,77,,77,,
Godavari,SRM,NL,8,7,180,180,2.5,17.37,,0.31,20.18,,,17,17,13800,14320,,,,,,,5.67,0.001187151,,4.89,4.6,18.47,15.6,4773.33,4600,100,210,,,,,23,77,,77,,
Godavari,SRM,NL,8,8,180,160,2.5,16.32,,0.27,19.09,,,16.1,16.1,14320,12600,,,,,,,6.04,0.001277778,,4.6,4.31,20.18,17,4725,4773.33,80,190,,,,,23,77,,77,,
Godavari,SRM,NL,8,9,160,170,2.5,13.73,,0.29,16.52,,,14,14,12600,12800,,,,,,,4.94,0.00109375,,4.31,4.02,19.09,16.1,4517.65,4725,110,180,,,,,23,77,,77,,
Godavari,SRM,NL,8,10,170,185,2.5,16.15,,0.31,18.96,,,16,16,12800,14800,,,,,,,5.19,0.001081081,,4.02,3.73,16.52,14,4800,4517.65,110,200,,,,,23,77,,77,,
Godavari,SRM,NL,8,11,185,185,2.5,16.74,,0.32,19.56,,,16.5,16.5,14800,13640,,,,,,,5.35,0.001209677,,3.73,3.45,18.96,16,4423.78,4800,100,220,,,,,23,77,,77,,
Godavari,SRM,NL,8,12,185,180,2.5,16.89,,0.3,19.69,,,16.6,16.6,13640,14120,,,,,,,5.53,0.001175637,,3.45,3.16,19.56,16.5,4706.67,4423.78,100,200,,,,,18.7,72,9.3,72,,
Godavari,SRM,NL,8,13,180,170,2.5,16.77,,0.3,19.57,,,16.5,16.5,14120,13480,,,,,,,5.82,0.001224036,,3.16,2.87,19.69,16.6,4757.65,4706.67,100,200,,,,,18.7,72,9.3,72,,
Godavari,SRM,NL,8,14,170,210,2.5,16.89,,0.3,19.69,,,16.6,16.6,13480,12280,,,,,,,4.74,0.001351792,,2.87,2.58,19.57,16.5,3508.57,4757.65,100,200,,,,,18.7,72,9.3,72,,
Godavari,SRM,NL,8,15,210,185,2.5,16.16,,0.3,18.96,,,16,16,12280,14000,,,,,,,5.19,0.001142857,,2.58,2.29,19.69,16.6,4540.54,3508.57,100,200,,,,,18.7,72,9.3,72,,
Godavari,SRM,NL,8,16,185,165,2.5,15.81,,0.29,18.6,,,15.7,15.7,14000,13400,,,,,,,5.71,0.001171642,,2.29,2,18.96,16,4872.73,4540.54,85,200,,,,,18.7,72,9.3,72,,
Godavari,SRM,NL,9,1,0,230,2,16.88,,0.3,19.18,,,16.1,16.1,0,15320,0,0,,,,,4.2,0.001050914,,6.63,6.24,0,0,3996.52,0,100,200,,,,,18.7,72,9.3,72,,
Godavari,SRM,NL,9,2,230,200,2,15.66,,0.3,17.96,,,15.1,15.1,15320,13840,,,,,,,4.53,0.00109104,,6.24,5.85,19.18,16.1,4152,3996.52,100,200,,,,,18.7,72,9.3,72,,
Godavari,SRM,NL,9,3,200,205,2,17.24,,0.3,19.54,,,16.4,16.4,13840,14160,,,,,,,4.8,0.001158192,,5.85,5.47,17.96,15.1,4144.39,4152,100,200,,,,,19.6,75.4,5,75.4,,
Godavari,SRM,NL,9,4,205,180,2,16.54,,0.28,18.82,,,15.8,15.8,14160,11760,,,,,,,5.27,0.001343537,,5.47,5.08,19.54,16.4,3920,4144.39,100,180,,,,,19.6,75.4,5,75.4,,
Godavari,SRM,NL,9,5,180,205,2,15.56,,0.28,17.84,,,15,15,11760,13040,,,,,,,4.39,0.001150307,,5.08,4.7,18.82,15.8,3816.59,3920,100,180,,,,,19.6,75.4,5,75.4,,
Godavari,SRM,NL,9,6,205,175,2,15.56,,0.28,17.84,,,15,15,13040,12800,,,,,,,5.14,0.001171875,,4.7,4.31,17.84,15,4388.57,3816.59,100,180,,,,,19.6,75.4,5,75.4,,
Godavari,SRM,NL,9,7,175,165,2,15.07,,0.28,17.35,,,14.6,14.6,12800,11840,,,,,,,5.31,0.001233108,,4.31,3.93,17.84,15,4305.45,4388.57,100,180,,,,,19.6,75.4,5,75.4,,
Godavari,SRM,NL,9,8,165,190,2.5,16.27,,0.31,19.08,,,16.1,16.1,11840,13840,,,,,,,5.08,0.001163295,,3.93,3.54,17.35,14.6,4370.53,4305.45,100,210,,,,,19.6,75.4,5,75.4,,
Godavari,SRM,NL,9,9,190,195,2.5,16.62,,0.32,19.44,,,16.4,16.4,13840,14440,,,,,,,5.05,0.001135734,,3.54,3.16,19.08,16.1,4443.08,4370.53,100,220,,,,,19.6,75.4,5,75.4,,
Godavari,SRM,NL,9,10,195,170,2.5,16.77,,0.3,19.57,,,16.5,16.5,14440,13800,,,,,,,5.82,0.001195652,,3.16,2.77,19.44,16.4,4870.59,4443.08,100,200,,,,,19.6,75.4,5,75.4,,
Godavari,SRM,NL,9,11,170,200,2,17.6,,0.31,19.91,,,16.7,16.7,13800,14400,,,,,,,5.01,0.001159722,,2.77,2.39,19.57,16.5,4320,4870.59,100,210,,,,,18.6,71.8,9.6,71.8,,
Godavari,SRM,NL,9,12,200,150,2,17.12,,0.3,19.42,,,16.3,16.3,14400,11880,,,,,,,6.52,0.001372054,,2.39,2,19.91,16.7,4752,4320,100,200,,,,,18.6,71.8,9.6,71.8,,
Godavari,SRM,NL,10,1,0,220,2,17,,0.3,19.3,,,16.2,16.2,0,13520,0,0,,,,,4.42,0.001198225,,6.63,6.16,0,0,3687.27,0,100,200,,,,,18.6,71.8,9.6,71.8,,
Godavari,SRM,NL,10,2,220,150,2,14.98,,0.26,17.24,,,14.5,14.5,13520,11520,,,,,,,5.8,0.001258681,,6.16,5.7,19.3,16.2,4608,3687.27,80,180,,,,,18.6,71.8,9.6,71.8,,
Godavari,SRM,NL,10,3,150,190,2,15.52,,0.31,17.83,,,15,15,11520,13520,,,,,,,4.74,0.001109467,,5.7,5.24,17.24,14.5,4269.47,4608,100,210,,,,,18.6,71.8,9.6,71.8,,
Godavari,SRM,NL,10,4,190,170,2,15.07,,0.28,17.35,,,14.6,14.6,13520,12800,,,,,,,5.15,0.001140625,,5.24,4.78,17.83,15,4517.65,4269.47,100,180,,,,,18.6,71.8,9.6,71.8,,
Godavari,SRM,NL,10,5,170,190,2,15.2,,0.28,17.48,,,14.7,14.7,12800,12760,,,,,,,4.64,0.001152038,,4.78,4.31,17.35,14.6,4029.47,4517.65,100,180,,,,,18.6,71.8,9.6,71.8,,
Godavari,SRM,NL,10,6,190,190,2,17.23,,0.31,19.54,,,16.4,16.4,12760,13360,,,,,,,5.18,0.001227545,,4.31,3.85,17.48,14.7,4218.95,4029.47,100,210,,,,,17.6,71.4,11,71.4,,
Godavari,SRM,NL,10,7,190,210,2,17.33,,0.33,19.66,,,16.5,16.5,13360,14400,,,,,,,4.71,0.001145833,,3.85,3.39,19.54,16.4,4114.29,4218.95,120,210,,,,,17.6,71.4,11,71.4,,
Godavari,SRM,NL,10,8,210,200,2,17.59,,0.32,19.91,,,16.7,16.7,14400,15280,,,,,,,5.01,0.001092932,,3.39,2.93,19.66,16.5,4584,4114.29,100,220,,,,,17.6,71.4,11,71.4,,
Godavari,SRM,NL,10,9,200,155,2,15.68,,0.29,17.96,,,15.1,15.1,15280,11560,,,,,,,5.85,0.001306228,,2.93,2.46,19.91,16.7,4474.84,4584,85,200,,,,,17.6,71.4,11,71.4,,
Godavari,SRM,NL,10,10,155,150,2,15.56,,0.28,17.84,,,15,15,11560,11400,,,,,,,6,0.001315789,,2.46,2,17.96,15.1,4560,4474.84,80,200,,,,,17.6,71.4,11,71.4,,
Godavari,SRM,NL,11,1,0,220,2,15.83,,0.26,18.09,,,15.2,15.2,0,14560,0,0,,,,,4.15,0.001043956,,6.63,6.11,0,0,3970.91,0,80,180,,,,,17.6,71.4,11,71.4,,
Godavari,SRM,NL,11,2,220,190,2,14.49,,0.26,16.75,,,14.1,14.1,14560,13400,,,,,,,4.45,0.001052239,,6.11,5.6,18.09,15.2,4231.58,3970.91,80,180,,,,,17.6,71.4,11,71.4,,
Godavari,SRM,NL,11,3,190,160,2.5,14.62,,0.26,17.38,,,14.7,14.7,13400,10920,,,,,,,5.51,0.001346154,,5.6,5.08,16.75,14.1,4095,4231.58,80,180,,,,,22,73,5,73,,
Godavari,SRM,NL,11,4,160,190,2.5,16.65,,0.3,19.45,,,16.4,16.4,10920,13600,,,,,,,5.18,0.001205882,,5.08,4.57,17.38,14.7,4294.74,4095,100,200,,,,,22,73,5,73,,
Godavari,SRM,NL,11,5,190,190,2.5,16.55,,0.28,19.33,,,16.3,16.3,13600,11920,,,,,,,5.15,0.00136745,,4.57,4.06,19.45,16.4,3764.21,4294.74,100,180,,,,,22,73,5,73,,
Godavari,SRM,NL,11,6,190,195,2.5,15.06,,0.3,17.86,,,15.1,15.1,11920,13200,,,,,,,4.65,0.001143939,,4.06,3.54,19.33,16.3,4061.54,3764.21,100,200,,,,,22,73,5,73,,
Godavari,SRM,NL,11,7,195,170,2.5,15.55,,0.3,18.35,,,15.5,15.5,13200,12520,,,,,,,5.47,0.001238019,,3.54,3.03,17.86,15.1,4418.82,4061.54,100,200,,,,,22,73,5,73,,
Godavari,SRM,NL,11,8,170,185,2.5,15.79,,0.3,18.59,,,15.7,15.7,12520,13240,,,,,,,5.09,0.001185801,,3.03,2.51,18.35,15.5,4294.05,4418.82,100,200,,,,,22,73,5,73,,
Godavari,SRM,NL,11,9,185,190,2.5,15.91,,0.3,18.71,,,15.8,15.8,13240,14200,,,,,,,4.99,0.001112676,,2.51,2,18.59,15.7,4484.21,4294.05,100,200,,,,,22,73,5,73,,
Godavari,SRM,NL,12,1,0,195,2.5,16.41,,0.29,19.2,,,16.2,16.2,0,13360,0,0,,,,,4.98,0.001212575,,6.63,6.24,0,0,4110.77,0,100,190,,,,,22,73,5,73,,
Godavari,SRM,NL,12,2,195,180,2.5,16.67,,0.28,19.45,,,16.4,16.4,13360,12720,,,,,,,5.47,0.001289308,,6.24,5.85,19.2,16.2,4240,4110.77,100,180,,,,,19.5,79,1.5,79,,
Godavari,SRM,NL,12,3,180,170,2.5,16.44,,0.27,19.21,,,16.2,16.2,12720,12760,,,,,,,5.72,0.001269592,,5.85,5.47,19.45,16.4,4503.53,4240,100,170,,,,,19.5,79,1.5,79,,
Godavari,SRM,NL,12,4,170,220,2.5,15.32,,0.29,18.11,,,15.3,15.3,12760,12720,,,,,,,4.17,0.00120283,,5.47,5.08,19.21,16.2,3469.09,4503.53,100,190,,,,,19.5,79,1.5,79,,
Godavari,SRM,NL,12,5,220,190,2.5,15.2,,0.29,17.99,,,15.2,15.2,12720,13080,,,,,,,4.8,0.00116208,,5.08,4.7,18.11,15.3,4130.53,3469.09,100,185,,,,,19.5,79,1.5,79,,
Godavari,SRM,NL,12,6,190,190,2.5,14.94,,0.3,17.74,,,15,15,13080,13920,,,,,,,4.74,0.001077586,,4.7,4.31,17.99,15.2,4395.79,4130.53,100,200,,,,,19.5,79,1.5,79,,
Godavari,SRM,NL,12,7,190,200,2.5,15.3,,0.3,18.1,,,15.3,15.3,13920,13800,,,,,,,4.59,0.001108696,,4.31,3.93,17.74,15,4140,4395.79,100,200,,,,,19.5,79,1.5,79,,
Godavari,SRM,NL,12,8,200,175,2.5,14.96,,0.28,17.74,,,15,15,13800,12700,,,,,,,5.14,0.001181102,,3.93,3.54,18.1,15.3,4354.29,4140,100,180,,,,,19.5,79,1.5,79,,
Godavari,SRM,NL,12,9,175,,1.6,17.97,,0.3,19.87,,,16.6,16.6,12700,14440,,,,,,,#DIV/0!,0.001149584,,3.54,3.16,17.74,15,#DIV/0!,4354.29,100,200,,,,,18.6,74,7.4,74,,
Godavari,SRM,NL,12,10,,,1.6,17.6,,0.3,19.5,,,16.3,16.3,14440,13480,,,,,,,#DIV/0!,0.001209199,,3.16,2.77,19.87,16.6,#DIV/0!,#DIV/0!,100,200,,,,,18.6,74,7.4,74,,
Godavari,SRM,NL,12,11,,,1.6,17.72,,0.3,19.62,,,16.4,16.4,13480,15000,,,,,,,#DIV/0!,0.001093333,,2.77,2.39,19.5,16.3,#DIV/0!,#DIV/0!,100,200,,,,,18.6,74,7.4,74,,
Godavari,SRM,NL,12,12,,,1.6,18.56,,0.31,20.47,,,17.1,17.1,15000,14400,,,,,,,#DIV/0!,0.0011875,,2.39,2,19.62,16.4,#DIV/0!,#DIV/0!,100,210,,,,,18.6,74,7.4,74,,
Godavari,SRM,NL,13,1,0,,1.6,15.43,,0.28,17.31,,,14.5,14.5,0,10800,0,0,,,,,#DIV/0!,0.001342593,,6.63,6.32,0,0,#DIV/0!,0,100,180,,,,,18.6,74,7.4,74,,
Godavari,SRM,NL,13,2,,,1.6,15.31,,0.28,17.19,,,14.4,14.4,10800,12560,,,,,,,#DIV/0!,0.001146497,,6.32,6.01,17.31,14.5,#DIV/0!,#DIV/0!,100,180,,,,,18.6,74,7.4,74,,
Godavari,SRM,NL,13,3,,,1.6,15.42,,0.29,17.31,,,14.5,14.5,12560,12480,,,,,,,#DIV/0!,0.001161859,,6.01,5.7,17.19,14.4,#DIV/0!,#DIV/0!,100,185,,,,,18.6,74,7.4,74,,
Godavari,SRM,NL,13,4,,190,1.6,16.4,,0.28,18.28,,,15.3,15.3,12480,11840,,,,,,,4.83,0.00129223,,5.7,5.39,17.31,14.5,3738.95,#DIV/0!,100,180,,,,,19,76,5,76,,
Godavari,SRM,NL,13,5,190,190,1.6,16.65,,0.28,18.53,,,15.5,15.5,11840,12320,,,,,,,4.89,0.001258117,,5.39,5.08,18.28,15.3,3890.53,3738.95,100,180,,,,,19,76,5,76,,
Godavari,SRM,NL,13,6,190,210,1.6,17.48,,0.3,19.38,,,16.2,16.2,12320,13800,,,,,,,4.63,0.001173913,,5.08,4.78,18.53,15.5,3942.86,3890.53,100,200,,,,,19,76,5,76,,
Godavari,SRM,NL,13,7,210,200,1.6,17.36,,0.3,19.26,,,16.1,16.1,13800,14080,,,,,,,4.83,0.001143466,,4.78,4.47,19.38,16.2,4224,3942.86,100,200,,,,,19,76,5,76,,
Godavari,SRM,NL,13,8,200,190,1.6,15.04,,0.3,16.94,,,14.2,14.2,14080,13000,,,,,,,4.48,0.001092308,,4.47,4.16,19.26,16.1,4105.26,4224,100,200,,,,,19,76,5,76,,
Godavari,SRM,NL,13,9,190,190,1.6,14.92,,0.3,16.82,,,14.1,14.1,13000,13560,,,,,,,4.45,0.001039823,,4.16,3.85,16.94,14.2,4282.11,4105.26,100,200,,,,,19,76,5,76,,
Godavari,SRM,NL,13,10,190,175,1.6,16.26,,0.3,18.16,,,15.2,15.2,13560,13480,,,,,,,5.21,0.001127596,,3.85,3.54,16.82,14.1,4621.71,4282.11,100,200,,,,,19,76,5,76,,
Godavari,SRM,NL,13,11,175,155,1.6,15.67,,0.28,17.55,,,14.7,14.7,13480,10680,,,,,,,5.69,0.001376404,,3.54,3.23,18.16,15.2,4134.19,4621.71,100,180,,,,,19,76,5,76,,
Godavari,SRM,NL,13,12,155,170,1.6,16.52,,0.29,18.41,,,15.4,15.4,10680,11920,,,,,,,5.44,0.001291946,,3.23,2.93,17.55,14.7,4207.06,4134.19,100,185,,,,,17,77,6,77,,
Godavari,SRM,NL,13,13,170,180,1.6,17.36,,0.3,19.26,,,16.1,16.1,11920,13280,,,,,,,5.37,0.001212349,,2.93,2.62,18.41,15.4,4426.67,4207.06,100,200,,,,,17,77,6,77,,
Godavari,SRM,NL,13,14,180,180,1.6,14.8,,0.3,16.7,,,14,14,13280,12320,,,,,,,4.67,0.001136364,,2.62,2.31,19.26,16.1,4106.67,4426.67,100,200,,,,,17,77,6,77,,
Godavari,SRM,NL,13,15,180,180,2.4,16.64,,0.3,19.34,,,16.3,16.3,12320,14160,,,,,,,5.43,0.00115113,,2.31,2,16.7,14,4720,4106.67,100,200,,,,,17,77,6,77,,
Godavari,SRM,NL,14,1,0,220,2.4,15.8,,0.29,18.49,,,15.6,15.6,0,13800,0,0,,,,,4.25,0.001130435,,6.63,6.29,0,0,3763.64,0,100,190,,,,,17,77,6,77,,
Godavari,SRM,NL,14,2,220,190,1.6,16.27,,0.29,18.16,,,15.2,15.2,13800,12680,,,,,,,4.8,0.001198738,,6.29,5.96,18.49,15.6,4004.21,3763.64,90,200,,,,,17,77,6,77,,
Godavari,SRM,NL,14,3,190,180,1.6,16.26,,0.3,18.16,,,15.2,15.2,12680,11360,,,,,,,5.07,0.001338028,,5.96,5.63,18.16,15.2,3786.67,4004.21,100,200,,,,,17,77,6,77,,
Godavari,SRM,NL,14,4,180,170,1.6,16.4,,0.28,18.28,,,15.3,15.3,11360,12800,,,,,,,5.4,0.001195313,,5.63,5.3,18.16,15.2,4517.65,3786.67,100,180,,,,,19.4,71.3,9.3,71.3,,
Godavari,SRM,NL,14,5,170,180,1.6,16.53,,0.28,18.41,,,15.4,15.4,12800,11240,,,,,,,5.13,0.001370107,,5.3,4.97,18.28,15.3,3746.67,4517.65,100,180,,,,,19.4,71.3,9.3,71.3,,
Godavari,SRM,NL,14,6,180,195,1.6,16.28,,0.28,18.16,,,15.2,15.2,11240,11200,,,,,,,4.68,0.001357143,,4.97,4.64,18.41,15.4,3446.15,3746.67,100,180,,,,,19.4,71.3,9.3,71.3,,
Godavari,SRM,NL,14,7,195,205,1.6,17,,0.29,18.89,,,15.8,15.8,11200,13400,,,,,,,4.62,0.001179104,,4.64,4.31,18.16,15.2,3921.95,3446.15,100,190,,,,,19.4,71.3,9.3,71.3,,
Godavari,SRM,NL,14,8,205,220,1.6,17.08,,0.33,19.01,,,15.9,15.9,13400,15400,,,,,,,4.34,0.001032468,,4.31,3.98,18.89,15.8,4200,3921.95,130,200,,,,,19.4,71.3,9.3,71.3,,
Godavari,SRM,NL,14,9,220,180,1.6,14.71,,0.37,16.68,,,14,14,15400,13480,,,,,,,4.67,0.001038576,,3.98,3.65,19.01,15.9,4493.33,4200,130,240,,,,,19.4,71.3,9.3,71.3,,
Godavari,SRM,NL,14,10,180,220,1.6,18.6,,0.38,20.58,,,17.2,17.2,13480,16480,,,,,,,4.69,0.001043689,,3.65,3.32,16.68,14,4494.55,4493.33,130,250,,,,,19.4,71.3,9.3,71.3,,
Godavari,SRM,NL,14,11,220,180,1.6,17.39,,0.38,19.36,,,16.2,16.2,16480,13840,,,,,,,5.4,0.00117052,,3.32,2.99,20.58,17.2,4613.33,4494.55,135,240,,,,,17.8,70.8,11.4,70.8,,
Godavari,SRM,NL,14,12,180,210,1.6,18.73,,0.38,20.7,,,17.3,17.3,13840,14720,,,,,,,4.94,0.001175272,,2.99,2.66,19.36,16.2,4205.71,4613.33,135,240,,,,,17.8,70.8,11.4,70.8,,
Godavari,SRM,NL,14,13,210,340,1.6,16.7,,0.34,18.64,,,15.6,15.6,14720,15480,,,,,,,2.75,0.001007752,,2.66,2.33,20.7,17.3,2731.76,4205.71,140,200,,,,,17.8,70.8,11.4,70.8,,
Godavari,SRM,NL,14,14,340,255,1.6,16.3,,0.37,18.27,,,15.3,15.3,15480,14920,,,,,,,3.6,0.001025469,,2.33,2,18.64,15.6,3510.59,2731.76,150,220,,,,,17.8,70.8,11.4,70.8,,
Godavari,SRM,NL,15,1,0,180,3,15.3,,0.41,18.71,,,15.9,15.9,0,13040,0,0,,,,,5.3,0.001219325,,6.63,6.16,0,0,4346.67,0,200,210,,,,,17.8,70.8,11.4,70.8,,
Godavari,SRM,NL,15,2,180,180,1.6,14.31,,0.3,16.21,,,13.6,13.6,13040,12960,,,,,,,4.53,0.001049383,,6.16,5.7,18.71,15.9,4320,4346.67,120,180,,,,,17.8,70.8,11.4,70.8,,
Godavari,SRM,NL,15,3,180,190,1.6,16.4,,0.28,18.28,,,15.3,15.3,12960,12440,,,,,,,4.83,0.001229904,,5.7,5.24,16.21,13.6,3928.42,4320,100,180,,,,,14.3,81,4.7,81,,
Godavari,SRM,NL,15,4,190,180,1.6,16.53,,0.28,18.41,,,15.4,15.4,12440,12560,,,,,,,5.13,0.001226115,,5.24,4.78,18.28,15.3,4186.67,3928.42,100,180,,,,,14.3,81,4.7,81,,
Godavari,SRM,NL,15,5,180,190,1.6,16.17,,0.28,18.04,,,15.1,15.1,12560,12920,,,,,,,4.77,0.001168731,,4.78,4.31,18.41,15.4,4080,4186.67,100,175,,,,,14.3,81,4.7,81,,
Godavari,SRM,NL,15,6,190,195,1.6,16.05,,0.28,17.92,,,15,15,12920,12000,,,,,,,4.62,0.00125,,4.31,3.85,18.04,15.1,3692.31,4080,100,175,,,,,14.3,81,4.7,81,,
Godavari,SRM,NL,15,7,195,160,1.6,15.09,,0.26,16.95,,,14.2,14.2,12000,11680,,,,,,,5.33,0.001215753,,3.85,3.39,17.92,15,4380,3692.31,85,175,,,,,14.3,81,4.7,81,,
Godavari,SRM,NL,15,8,160,165,1.6,14.21,,0.28,16.09,,,13.5,13.5,11680,11040,,,,,,,4.91,0.001222826,,3.39,2.93,16.95,14.2,4014.55,4380,100,180,,,,,14.3,81,4.7,81,,
Godavari,SRM,NL,15,9,165,185,1.6,17.25,,0.29,19.14,,,16,16,11040,13500,,,,,,,5.19,0.001185185,,2.93,2.46,16.09,13.5,4378.38,4014.55,110,180,,,,,14.3,81,4.7,81,,
Godavari,SRM,NL,15,10,185,155,1.6,16.4,,0.28,18.28,,,15.3,15.3,13500,12300,,,,,,,5.92,0.001243902,,2.46,2,19.14,16,4761.29,4378.38,100,180,,,,,14.3,81,4.7,81,,
Godavari,SRM,NL,16,1,0,350,2.4,16.89,,0.3,19.59,,,16.5,16.5,0,15480,0,0,,,,,2.83,0.001065891,,6.63,6.11,0,0,2653.71,0,100,200,,,,,13,82,5,82,,
Godavari,SRM,NL,16,2,350,190,1.6,16.16,,0.28,18.04,,,15.1,15.1,15480,11680,,,,,,,4.77,0.001292808,,6.11,5.6,19.59,16.5,3688.42,2653.71,100,180,,,,,13,82,5,82,,
Godavari,SRM,NL,16,3,190,170,1.6,14.82,,0.28,16.7,,,14,14,11680,10600,,,,,,,4.94,0.001320755,,5.6,5.08,18.04,15.1,3741.18,3688.42,100,180,,,,,13,82,5,82,,
Godavari,SRM,NL,16,4,170,200,1.6,14.55,,0.3,16.45,,,13.8,13.8,10600,12240,,,,,,,4.14,0.001127451,,5.08,4.57,16.7,14,3672,3741.18,110,190,,,,,13,82,5,82,,
Godavari,SRM,NL,16,5,200,165,1.6,12.38,,0.28,14.26,,,12,12,12240,10760,,,,,,,4.36,0.001115242,,4.57,4.06,16.45,13.8,3912.73,3672,100,180,,,,,13,82,5,82,,
Godavari,SRM,NL,16,6,165,160,1.6,13.84,,0.28,15.72,,,13.2,13.2,10760,9680,,,,,,,4.95,0.001363636,,4.06,3.54,14.26,12,3630,3912.73,100,180,,,,,13,82,5,82,,
Godavari,SRM,NL,16,7,160,165,1.6,15.31,,0.28,17.19,,,14.4,14.4,9680,9320,,,,,,,5.24,0.001545064,,3.54,3.03,15.72,13.2,3389.09,3630,100,180,,,,,5.4,92.6,2,92.6,,
Godavari,SRM,NL,16,8,165,250,1.6,16.53,,0.28,18.41,,,15.4,15.4,9320,13800,,,,,,,3.7,0.001115942,,3.03,2.51,17.19,14.4,3312,3389.09,100,180,,,,,5.4,92.6,2,92.6,,
Godavari,SRM,NL,16,9,250,215,1.6,13.03,,0.15,14.78,,,12.4,12.4,13800,11520,,,,,,,3.46,0.001076389,,2.51,2,18.41,15.4,3214.88,3312,100,50,,,,,5.4,92.6,2,92.6,,
Godavari,SRM,NL,17,1,0,325,1.6,16.77,,0.28,18.65,,,15.6,15.6,0,13680,0,0,,,,,2.88,0.001140351,,6.63,6.29,0,0,2525.54,0,100,180,,,,,5.4,92.6,2,92.6,,
Godavari,SRM,NL,17,2,325,200,1.6,16.83,,0.33,18.76,,,15.7,15.7,13680,13600,,,,,,,4.71,0.001154412,,6.29,5.96,18.65,15.6,4080,2525.54,100,230,,,,,12.4,83,4.6,83,,
Godavari,SRM,NL,17,3,200,170,1.6,14.92,,0.3,16.82,,,14.1,14.1,13600,11040,,,,,,,4.98,0.001277174,,5.96,5.63,18.76,15.7,3896.47,4080,100,200,,,,,12.4,83,4.6,83,,
Godavari,SRM,NL,17,4,170,185,1.6,16.6,,0.32,18.52,,,15.5,15.5,11040,12760,,,,,,,5.03,0.001214734,,5.63,5.3,16.82,14.1,4138.38,3896.47,100,220,,,,,12.4,83,4.6,83,,
Godavari,SRM,NL,17,5,185,180,1.6,16.35,,0.33,18.28,,,15.3,15.3,12760,13400,,,,,,,5.1,0.001141791,,5.3,4.97,18.52,15.5,4466.67,4138.38,100,225,,,,,12.4,83,4.6,83,,
Godavari,SRM,NL,17,6,180,165,1.6,12.92,,0.34,14.86,,,12.5,12.5,13400,11200,,,,,,,4.55,0.001116071,,4.97,4.64,18.28,15.3,4072.73,4466.67,100,240,,,,,12.4,83,4.6,83,,
Godavari,SRM,NL,17,7,165,170,1.6,14.88,,0.33,16.81,,,14.1,14.1,11200,11560,,,,,,,4.98,0.001219723,,4.64,4.31,14.86,12.5,4080,4072.73,80,250,,,,,12.4,83,4.6,83,,
Godavari,SRM,NL,17,8,170,190,1.6,16.59,,0.33,18.52,,,15.5,15.5,11560,12040,,,,,,,4.89,0.001287375,,4.31,3.98,16.81,14.1,3802.11,4080,80,250,,,,,12.4,83,4.6,83,,
Godavari,SRM,NL,17,9,190,,1.6,17.48,,0.3,19.38,,,16.2,16.2,12040,12960,,,,,,,#DIV/0!,0.00125,,3.98,3.65,18.52,15.5,#DIV/0!,3802.11,100,200,,,,,15,83,2,83,,
Godavari,SRM,NL,17,10,,,1.6,17.6,,0.3,19.5,,,16.3,16.3,12960,11320,,,,,,,#DIV/0!,0.001439929,,3.65,3.32,19.38,16.2,#DIV/0!,#DIV/0!,100,200,,,,,15,83,2,83,,
Godavari,SRM,NL,17,11,,,1.6,14.21,,0.28,16.09,,,13.5,13.5,11320,11280,,,,,,,#DIV/0!,0.001196809,,3.32,2.99,19.5,16.3,#DIV/0!,#DIV/0!,100,180,,,,,15,83,2,83,,
Godavari,SRM,NL,17,12,,,1.6,17.84,,0.3,19.74,,,16.5,16.5,11280,10040,,,,,,,#DIV/0!,0.001643426,,2.99,2.66,16.09,13.5,#DIV/0!,#DIV/0!,100,200,,,,,15,83,2,83,,
Godavari,SRM,NL,17,13,,,1.6,18.1,,0.29,19.99,,,16.7,16.7,10040,12080,,,,,,,#DIV/0!,0.00138245,,2.66,2.33,19.74,16.5,#DIV/0!,#DIV/0!,100,190,,,,,15,83,2,83,,
Godavari,SRM,NL,17,14,,,1.6,15.55,,0.28,17.43,,,14.6,14.6,12080,13960,,,,,,,#DIV/0!,0.001045845,,2.33,2,19.99,16.7,#DIV/0!,#DIV/0!,100,180,,,,,15,83,2,83,,
Godavari,SRM,NL,18,1,0,,3,16.68,,0.28,19.96,,,15.4,16.9,0,12680,0,0,,,,,#DIV/0!,0.001332808,,6.63,2,0,0,#DIV/0!,0,100,180,,,,,15,83,2,83,,
Godavari,NRM,NL,19,1,0,345,3.5,14.48,1.5,0,19.48,0.18,1710,16.8,16.8,0,17360,0,0,,3700,520,,2.92,0.000967742,,6.63,6.56,0,0,3019.13,0,,,,,,,12,76,12,76,,
Godavari,NRM,NL,19,2,345,190,2.5,18.23,,0,20.73,0.24,1680,15.1,17.4,17360,15040,3700,520,,3800,520,,5.49,0.001156915,,6.56,6.49,19.48,16.8,4749.47,3019.13,,,,,,,12,76,12,76,,
Godavari,NRM,NL,19,3,190,195,,17.56,2.3,0,19.86,0.15,1670,14.2,16.7,15040,13920,3800,520,,3800,520,,5.14,0.001199713,,6.49,6.43,20.73,15.1,4283.08,4749.47,,,,,,,12,76,12,76,,
Godavari,NRM,NL,19,4,195,205,,16.59,2.5,0,19.09,0.17,1665,14.1,16.1,13920,12880,3800,520,,3200,510,,4.71,0.00125,,6.43,6.36,19.86,14.2,3769.76,4283.08,,,,,,,12,76,12,76,,
Godavari,NRM,NL,19,5,205,185,,17.2,2,0,19.2,0.16,1695,16.1,16.1,12880,15320,3200,510,,3800,520,,5.22,0.001050914,,6.36,6.3,19.09,14.1,4968.65,3769.76,,,,,,,12,76,12,76,,
Godavari,NRM,NL,19,6,185,200,2.3,16.28,,0,18.58,0.18,1665,13.4,15.6,15320,15520,3800,520,,3750,520,,4.68,0.001005155,,6.3,6.23,19.2,16.1,4656,4968.65,,,,,,,19,62,19,62,,
Godavari,NRM,NL,19,7,200,185,,18.66,2.2,0,20.86,0.24,1690,15,17.5,15520,14600,3750,520,,3800,500,,5.68,0.00119863,,6.23,6.17,18.58,13.4,4735.14,4656,,,,,,,19,62,19,62,,
Godavari,NRM,NL,19,8,185,205,,18.05,2.5,0,20.55,0.13,1690,15,17.3,14600,14120,3800,500,,3800,550,,5.06,0.001225212,,6.17,6.1,20.86,15,4132.68,4735.14,,,,,,,19,62,19,62,,
Godavari,NRM,NL,19,9,205,215,,19.27,2.3,0,21.57,0.19,1670,15.5,18.1,14120,15960,3800,550,,3700,510,,5.05,0.001134085,,6.1,6.04,20.55,15,4453.95,4132.68,,,,,,,19,62,19,62,,
Godavari,NRM,NL,19,10,215,190,,17.68,2.6,0,20.28,0.16,1660,14.5,17.1,15960,13320,3700,510,,3800,520,,5.4,0.001283784,,6.04,5.97,21.57,15.5,4206.32,4453.95,,,,,,,19,62,19,62,,
Godavari,NRM,NL,19,11,190,190,,17.44,2.6,0,20.04,0.15,1655,14.9,16.9,13320,13280,3800,520,,3900,530,,5.34,0.00127259,,5.97,5.91,20.28,14.5,4193.68,4206.32,,,,,,,19,62,19,62,,
Godavari,NRM,NL,19,12,190,300,,21.1,2,0,23.1,0.1,1662,17.3,19.3,13280,17520,3900,530,,3800,510,,3.86,0.001101598,,5.91,5.84,20.04,14.9,3504,4193.68,,,,,,,21,69,10,69,,
Godavari,NRM,NL,19,13,300,205,,17.68,2,0,19.68,0.11,1660,14,16.5,17520,15840,3800,510,,3800,510,,4.83,0.001041667,,5.84,5.78,23.1,17.3,4636.1,3504,,,,,,,21,69,10,69,,
Godavari,NRM,NL,19,14,205,195,,18.78,2.5,0,21.28,0.14,1670,15.4,17.9,15840,14880,3800,510,,3800,510,,5.51,0.001202957,,5.78,5.71,19.68,14,4578.46,4636.1,,,,,,,21,69,10,69,,
Godavari,NRM,NL,19,15,195,165,,16.22,2.5,0,18.72,0.13,1675,13.8,15.8,14880,12840,3800,510,,3800,510,,5.75,0.00123053,,5.71,5.65,21.28,15.4,4669.09,4578.46,,,,,,,21,69,10,69,,
Godavari,NRM,NL,19,16,165,175,,18.05,2,0,20.05,0.14,1665,14.8,16.8,12840,13240,3800,510,,3800,510,,5.76,0.001268882,,5.65,5.58,18.72,13.8,4539.43,4669.09,,,,,,,21,69,10,69,,
Godavari,NRM,NL,19,17,175,130,,11.22,2,0,13.22,0.15,1660,11.2,11.2,13240,9040,3800,510,,3800,510,,5.17,0.001238938,,5.58,5.52,20.05,14.8,4172.31,4539.43,,,,,,,21,69,10,69,,
Godavari,NRM,NL,19,18,130,215,2,20.29,,0,22.29,0.08,1670,16.6,18.6,9040,16640,3800,510,,3800,510,,5.19,0.001117788,,5.52,5.45,13.22,11.2,4643.72,4172.31,,,,,,,21,69,10,69,,
Godavari,NRM,NL,19,19,215,215,,17.56,2,0,19.56,0.12,1668,14.4,16.4,16640,14400,3800,510,,3700,520,,4.58,0.001138889,,5.45,5.39,22.29,16.6,4018.6,4643.72,,,,,,,22.62,66.4,11,66.4,,
Godavari,NRM,NL,19,20,215,290,,20.12,2,0,22.12,0.14,1670,16.5,18.5,14400,16800,3700,520,,3800,520,,3.83,0.00110119,,5.39,5.32,19.56,14.4,3475.86,4018.6,,,,,,,22.62,66.4,11,66.4,,
Godavari,NRM,NL,19,21,290,190,,19.88,2,0,21.88,0.1,1660,16.3,18.3,16800,15200,3800,520,,3600,500,,5.78,0.001203947,,5.32,5.26,22.12,16.5,4800,3475.86,,,,,,,22.62,66.4,11,66.4,,
Godavari,NRM,NL,19,22,190,235,,19.76,2,0,21.76,0.16,1670,16.2,18.2,15200,15800,3600,500,,3800,510,,4.65,0.001151899,,5.26,5.19,21.88,16.3,4034.04,4800,,,,,,,22.62,66.4,11,66.4,,
Godavari,NRM,NL,19,23,235,185,,16.59,2,0,18.59,0.16,1680,13.6,15.6,15800,13720,3800,510,,3700,520,,5.06,0.001137026,,5.19,5.13,21.76,16.2,4449.73,4034.04,,,,,,,22.62,66.4,11,66.4,,
Godavari,NRM,NL,19,24,185,195,,18.29,2,0,20.29,0.12,1670,15,17,13720,14720,3700,520,,3800,520,,5.23,0.001154891,,5.13,5.06,18.59,13.6,4529.23,4449.73,,,,,,,22.62,66.4,11,66.4,,
Godavari,NRM,NL,19,25,195,180,,17.44,2,0,19.44,0.12,1675,14.3,16.3,14720,13400,3800,520,,3700,520,,5.43,0.001216418,,5.06,5,20.29,15,4466.67,4529.23,,,,,,,22.62,66.4,11,66.4,,
Godavari,NRM,NL,19,26,180,200,,16.46,2,0,18.46,0.11,1670,15.5,15.5,13400,14720,3700,520,,3700,520,,4.65,0.001052989,,5,4.93,19.44,14.3,4416,4466.67,,,,,,,26,61,13,61,,
Godavari,NRM,NL,19,27,200,180,2.2,18.71,0,0,20.91,0.11,1660,15.5,17.5,14720,13960,3700,520,,3700,520,,5.83,0.001253582,,4.93,4.87,18.46,15.5,4653.33,4416,,,,,,,26,61,13,61,,
Godavari,NRM,NL,19,28,180,190,,18.29,2,0,20.29,0.09,1680,15,17,13960,14920,3700,520,,3800,510,,5.37,0.00113941,,4.87,4.8,20.91,15.5,4711.58,4653.33,,,,,,,26,61,13,61,,
Godavari,NRM,NL,19,29,190,180,,18.29,2,0,20.29,0.16,1680,15,17,14920,14800,3800,510,,3800,510,,5.67,0.001148649,,4.8,4.74,20.29,15,4933.33,4711.58,,,,,,,26,61,13,61,,
