Repository: dsnikhil1/Digital-Twin-for-Induction-Furnaces

# Digital-Twin-for-Induction-Furnaces
Saint Gobain is interested in improving the performance of its induction furnaces for melting steel. Saint Gobain has provided us with data that has been generated from multiple melts comprising several heats. The data is of various electrical parameters, heat time, amount of material charged in each melt, the output obtained from each melt, and the tapping temperature of each melt. Initial and Final refractory profiles are also available for all the melts. This data is obtained from different customers of Saint Gobain and the induction furnaces are of different sizes.

File: Phase 2/Final-data.csv (part 2 of 7)
Customer Name,Refractory,Lining type,campaign,Heat number (life number),Total Heat Time previous (minutes),Total Heat Time (minutes),Scrap (MT),Sponge (MT),Hot Heel (MT),Alloys (MT),Input (MT),Final C%,Tapping Temperature ©,Output (MT),Output + Next Hot Heel (MT),Input energy previous (KWH),Input energy (KWH),Previous Voltage,Previous Frequency,Previous Rating of the Furnace,Voltage,Frequency,Rating of the furnace (KW),Melt rate (MT/Hr),Efficiency (MT/KWH),Number of capacitors removed,Refractory lining before heating,Refractory lining after heating,Previous Input,Previous Output,Power,Power previous,Carbon addition (Kg),SiMn addition (Kg),Pig iron addition (MT) ,Scrap (KG),Output (KG),Pig iron (KG),Lumps(%),Pellets(%),Fines(%),Pellets(kg),Lumps(Kg),Fines (Kg)
Godavari,SRM,NL,17,6,180,165,1.6,12.92,,0.34,14.85707317,,,12.5,12.5,13400,11200,,,,,,,4.545454545,0.001116071,,4.973214286,4.642857143,18.275,15.3,4072.727273,4466.666667,100,240,,,,,12.4,83,4.6,83,,
Godavari,SRM,NL,17,7,165,170,1.6,14.88,,0.33,16.8104878,,,14.1,14.1,11200,11560,,,,,,,4.976470588,0.001219723,,4.642857143,4.3125,14.85707317,12.5,4080,4072.727273,80,250,,,,,12.4,83,4.6,83,,
Godavari,SRM,NL,17,8,170,190,1.6,16.59,,0.33,18.51780488,,,15.5,15.5,11560,12040,,,,,,,4.894736842,0.001287375,,4.3125,3.982142857,16.8104878,14.1,3802.105263,4080,80,250,,,,,12.4,83,4.6,83,,
Godavari,SRM,NL,17,9,190,,1.6,17.48,,0.3,19.37804878,,,16.2,16.2,12040,12960,,,,,,,#DIV/0!,0.00125,,3.982142857,3.651785714,18.51780488,15.5,#DIV/0!,3802.105263,100,200,,,,,15,83,2,83,,
Godavari,SRM,NL,17,10,,,1.6,17.60,,0.3,19.5,,,16.3,16.3,12960,11320,,,,,,,#DIV/0!,0.001439929,,3.651785714,3.321428571,19.37804878,16.2,#DIV/0!,#DIV/0!,100,200,,,,,15,83,2,83,,
Godavari,SRM,NL,17,11,,,1.6,14.21,,0.28,16.0897561,,,13.5,13.5,11320,11280,,,,,,,#DIV/0!,0.001196809,,3.321428571,2.991071429,19.5,16.3,#DIV/0!,#DIV/0!,100,180,,,,,15,83,2,83,,
Godavari,SRM,NL,17,12,,,1.6,17.84,,0.3,19.74390244,,,16.5,16.5,11280,10040,,,,,,,#DIV/0!,0.001643426,,2.991071429,2.660714286,16.0897561,13.5,#DIV/0!,#DIV/0!,100,200,,,,,15,83,2,83,,
Godavari,SRM,NL,17,13,,,1.6,18.10,,0.29,19.99,,,16.7,16.7,10040,12080,,,,,,,#DIV/0!,0.00138245,,2.660714286,2.330357143,19.74390244,16.5,#DIV/0!,#DIV/0!,100,190,,,,,15,83,2,83,,
Godavari,SRM,NL,17,14,,,1.6,15.55,,0.28,17.43121951,,,14.6,14.6,12080,13960,,,,,,,#DIV/0!,0.001045845,,2.330357143,2,19.99,16.7,#DIV/0!,#DIV/0!,100,180,,,,,15,83,2,83,,
Godavari,SRM,NL,18,1,0,,3,16.68,,0.28,19.96292683,,,15.4,16.9,0,12680,0,0,,,,,#DIV/0!,0.001332808,,6.625,2,0,0,#DIV/0!,0,100,180,,,,,15,83,2,83,,
Godavari,NRM,NL,19,1,0,345,3.5,14.48,1.5,0,19.47560976,0.18,1710,16.8,16.8,0,17360,0,0,,3700,520,,2.92173913,0.000967742,,6.625,6.559859155,0,0,3019.130435,0,,,,,,,12,76,12,76,,
Godavari,NRM,NL,19,2,345,190,2.5,18.23,,0,20.73170732,0.24,1680,15.1,17.4,17360,15040,3700,520,,3800,520,,5.494736842,0.001156915,,6.559859155,6.49471831,19.47560976,16.8,4749.473684,3019.130435,,,,,,,12,76,12,76,,
Godavari,NRM,NL,19,3,190,195,,17.56,2.3,0,19.86097561,0.15,1670,14.2,16.7,15040,13920,3800,520,,3800,520,,5.138461538,0.001199713,,6.49471831,6.429577465,20.73170732,15.1,4283.076923,4749.473684,,,,,,,12,76,12,76,,
Godavari,NRM,NL,19,4,195,205,,16.59,2.5,0,19.08536585,0.17,1665,14.1,16.1,13920,12880,3800,520,,3200,510,,4.712195122,0.00125,,6.429577465,6.36443662,19.86097561,14.2,3769.756098,4283.076923,,,,,,,12,76,12,76,,
Godavari,NRM,NL,19,5,205,185,,17.20,2,0,19.19512195,0.16,1695,16.1,16.1,12880,15320,3200,510,,3800,520,,5.221621622,0.001050914,,6.36443662,6.299295775,19.08536585,14.1,4968.648649,3769.756098,,,,,,,12,76,12,76,,
Godavari,NRM,NL,19,6,185,200,2.3,16.28,,0,18.57560976,0.18,1665,13.4,15.6,15320,15520,3800,520,,3750,520,,4.68,0.001005155,,6.299295775,6.23415493,19.19512195,16.1,4656,4968.648649,,,,,,,19,62,19,62,,
Godavari,NRM,NL,19,7,200,185,,18.66,2.2,0,20.85853659,0.24,1690,15,17.5,15520,14600,3750,520,,3800,500,,5.675675676,0.00119863,,6.23415493,6.169014085,18.57560976,13.4,4735.135135,4656,,,,,,,19,62,19,62,,
Godavari,NRM,NL,19,8,185,205,,18.05,2.5,0,20.54878049,0.13,1690,15,17.3,14600,14120,3800,500,,3800,550,,5.063414634,0.001225212,,6.169014085,6.103873239,20.85853659,15,4132.682927,4735.135135,,,,,,,19,62,19,62,,
Godavari,NRM,NL,19,9,205,215,,19.27,2.3,0,21.56829268,0.19,1670,15.5,18.1,14120,15960,3800,550,,3700,510,,5.051162791,0.001134085,,6.103873239,6.038732394,20.54878049,15,4453.953488,4132.682927,,,,,,,19,62,19,62,,
Godavari,NRM,NL,19,10,215,190,,17.68,2.6,0,20.28292683,0.16,1660,14.5,17.1,15960,13320,3700,510,,3800,520,,5.4,0.001283784,,6.038732394,5.973591549,21.56829268,15.5,4206.315789,4453.953488,,,,,,,19,62,19,62,,
Godavari,NRM,NL,19,11,190,190,,17.44,2.6,0,20.03902439,0.15,1655,14.9,16.9,13320,13280,3800,520,,3900,530,,5.336842105,0.00127259,,5.973591549,5.908450704,20.28292683,14.5,4193.684211,4206.315789,,,,,,,19,62,19,62,,
Godavari,NRM,NL,19,12,190,300,,21.10,2,0,23.09756098,0.1,1662,17.3,19.3,13280,17520,3900,530,,3800,510,,3.86,0.001101598,,5.908450704,5.843309859,20.03902439,14.9,3504,4193.684211,,,,,,,21,69,10,69,,
Godavari,NRM,NL,19,13,300,205,,17.68,2,0,19.68292683,0.11,1660,14,16.5,17520,15840,3800,510,,3800,510,,4.829268293,0.001041667,,5.843309859,5.778169014,23.09756098,17.3,4636.097561,3504,,,,,,,21,69,10,69,,
Godavari,NRM,NL,19,14,205,195,,18.78,2.5,0,21.2804878,0.14,1670,15.4,17.9,15840,14880,3800,510,,3800,510,,5.507692308,0.001202957,,5.778169014,5.713028169,19.68292683,14,4578.461538,4636.097561,,,,,,,21,69,10,69,,
Godavari,NRM,NL,19,15,195,165,,16.22,2.5,0,18.7195122,0.13,1675,13.8,15.8,14880,12840,3800,510,,3800,510,,5.745454545,0.00123053,,5.713028169,5.647887324,21.2804878,15.4,4669.090909,4578.461538,,,,,,,21,69,10,69,,
Godavari,NRM,NL,19,16,165,175,,18.05,2,0,20.04878049,0.14,1665,14.8,16.8,12840,13240,3800,510,,3800,510,,5.76,0.001268882,,5.647887324,5.582746479,18.7195122,13.8,4539.428571,4669.090909,,,,,,,21,69,10,69,,
Godavari,NRM,NL,19,17,175,130,,11.22,2,0,13.2195122,0.15,1660,11.2,11.2,13240,9040,3800,510,,3800,510,,5.169230769,0.001238938,,5.582746479,5.517605634,20.04878049,14.8,4172.307692,4539.428571,,,,,,,21,69,10,69,,
Godavari,NRM,NL,19,18,130,215,2,20.29,,0,22.29268293,0.08,1670,16.6,18.6,9040,16640,3800,510,,3800,510,,5.190697674,0.001117788,,5.517605634,5.452464789,13.2195122,11.2,4643.72093,4172.307692,,,,,,,21,69,10,69,,
Godavari,NRM,NL,19,19,215,215,,17.56,2,0,19.56097561,0.12,1668,14.4,16.4,16640,14400,3800,510,,3700,520,,4.576744186,0.001138889,,5.452464789,5.387323944,22.29268293,16.6,4018.604651,4643.72093,,,,,,,22.62,66.4,11,66.4,,
Godavari,NRM,NL,19,20,215,290,,20.12,2,0,22.12195122,0.14,1670,16.5,18.5,14400,16800,3700,520,,3800,520,,3.827586207,0.00110119,,5.387323944,5.322183099,19.56097561,14.4,3475.862069,4018.604651,,,,,,,22.62,66.4,11,66.4,,
Godavari,NRM,NL,19,21,290,190,,19.88,2,0,21.87804878,0.1,1660,16.3,18.3,16800,15200,3800,520,,3600,500,,5.778947368,0.001203947,,5.322183099,5.257042254,22.12195122,16.5,4800,3475.862069,,,,,,,22.62,66.4,11,66.4,,
Godavari,NRM,NL,19,22,190,235,,19.76,2,0,21.75609756,0.16,1670,16.2,18.2,15200,15800,3600,500,,3800,510,,4.646808511,0.001151899,,5.257042254,5.191901408,21.87804878,16.3,4034.042553,4800,,,,,,,22.62,66.4,11,66.4,,
Godavari,NRM,NL,19,23,235,185,,16.59,2,0,18.58536585,0.16,1680,13.6,15.6,15800,13720,3800,510,,3700,520,,5.059459459,0.001137026,,5.191901408,5.126760563,21.75609756,16.2,4449.72973,4034.042553,,,,,,,22.62,66.4,11,66.4,,
Godavari,NRM,NL,19,24,185,195,,18.29,2,0,20.29268293,0.12,1670,15,17,13720,14720,3700,520,,3800,520,,5.230769231,0.001154891,,5.126760563,5.061619718,18.58536585,13.6,4529.230769,4449.72973,,,,,,,22.62,66.4,11,66.4,,
Godavari,NRM,NL,19,25,195,180,,17.44,2,0,19.43902439,0.12,1675,14.3,16.3,14720,13400,3800,520,,3700,520,,5.433333333,0.001216418,,5.061619718,4.996478873,20.29268293,15,4466.666667,4529.230769,,,,,,,22.62,66.4,11,66.4,,
Godavari,NRM,NL,19,26,180,200,,16.46,2,0,18.46341463,0.11,1670,15.5,15.5,13400,14720,3700,520,,3700,520,,4.65,0.001052989,,4.996478873,4.931338028,19.43902439,14.3,4416,4466.666667,,,,,,,26,61,13,61,,
Godavari,NRM,NL,19,27,200,180,2.2,18.71,0,0,20.91219512,0.11,1660,15.5,17.5,14720,13960,3700,520,,3700,520,,5.833333333,0.001253582,,4.931338028,4.866197183,18.46341463,15.5,4653.333333,4416,,,,,,,26,61,13,61,,
Godavari,NRM,NL,19,28,180,190,,18.29,2,0,20.29268293,0.09,1680,15,17,13960,14920,3700,520,,3800,510,,5.368421053,0.00113941,,4.866197183,4.801056338,20.91219512,15.5,4711.578947,4653.333333,,,,,,,26,61,13,61,,
Godavari,NRM,NL,19,29,190,180,,18.29,2,0,20.29268293,0.16,1680,15,17,14920,14800,3800,510,,3800,510,,5.666666667,0.001148649,,4.801056338,4.735915493,20.29268293,15,4933.333333,4711.578947,,,,,,,26,61,13,61,,
Godavari,NRM,NL,19,30,180,200,,19.76,2,0,21.75609756,0.13,1675,16.2,18.2,14800,14520,3800,510,,3800,510,,5.46,0.001253444,,4.735915493,4.670774648,20.29268293,15,4356,4933.333333,,,,,,,26,61,13,61,,
Godavari,NRM,NL,19,31,200,190,,19.51,2,0,21.51219512,0.11,1670,16,18,14520,14760,3800,510,,3600,540,,5.684210526,0.001219512,,4.670774648,4.605633803,21.75609756,16.2,4661.052632,4356,,,,,,,26,61,13,61,,
Godavari,NRM,NL,19,32,190,170,,18.78,2,0,20.7804878,0.13,1660,15.4,17.4,14760,13280,3600,540,,3600,540,,6.141176471,0.001310241,,4.605633803,4.540492958,21.51219512,16,4687.058824,4661.052632,,,,,,,26,61,13,61,,
Godavari,NRM,NL,19,33,170,200,,15.12,2,0,17.12195122,0.16,1670,14.4,14.4,13280,14760,3600,540,,3900,520,,4.32,0.00097561,,4.540492958,4.475352113,20.7804878,15.4,4428,4687.058824,,,,,,,22.59,67,10.4,67,,
Godavari,NRM,NL,19,34,200,185,2.3,17.98,0,0,20.28292683,0.14,1675,15,17,14760,12120,3900,520,,3800,520,,5.513513514,0.00140264,,4.475352113,4.410211268,17.12195122,14.4,3930.810811,4428,,,,,,,22.59,67,10.4,67,,
Godavari,NRM,NL,19,35,185,195,,18.05,2,0,20.04878049,0.23,1660,14.8,16.8,12120,14800,3800,520,,3600,540,,5.169230769,0.001135135,,4.410211268,4.345070423,20.28292683,15,4553.846154,3930.810811,,,,,,,22.59,67,10.4,67,,
Godavari,NRM,NL,19,36,195,160,,15.98,2,0,17.97560976,0.12,1660,13.1,15.1,14800,12280,3600,540,,3500,520,,5.6625,0.001229642,,4.345070423,4.279929577,20.04878049,14.8,4605,4553.846154,,,,,,,22.59,67,10.4,67,,
Godavari,NRM,NL,19,37,160,170,,18.90,2,0,20.90243902,0.12,1670,15.5,17.5,12280,12160,3500,520,,3600,540,,6.176470588,0.001439145,,4.279929577,4.214788732,17.97560976,13.1,4291.764706,4605,,,,,,,22.59,67,10.4,67,,
Godavari,NRM,NL,19,38,170,175,,17.56,2,0,19.56097561,0.14,1680,14.4,16.4,12160,14000,3600,540,,3500,540,,5.622857143,0.001171429,,4.214788732,4.149647887,20.90243902,15.5,4800,4291.764706,,,,,,,22.59,67,10.4,67,,
Godavari,NRM,NL,19,39,175,195,,19.15,2,0,21.14634146,0.16,1687,15.7,17.7,14000,15760,3500,540,,3600,540,,5.446153846,0.001123096,,4.149647887,4.084507042,19.56097561,14.4,4849.230769,4800,,,,,,,22.59,67,10.4,67,,
Godavari,NRM,NL,19,40,195,200,,18.29,2,0,20.29268293,0.12,1670,15,17,15760,14250,3600,540,,3600,520,,5.1,0.001192982,,4.084507042,4.019366197,21.14634146,15.7,4275,4849.230769,,,,,,,24,76,,76,,
Godavari,NRM,NL,19,41,200,165,,20.12,2,0,22.12195122,0.1,1680,16.5,18.5,14250,14670,3600,520,,3600,520,,6.727272727,0.001261077,,4.019366197,3.954225352,20.29268293,15,5334.545455,4275,,,,,,,24,76,,76,,
Godavari,NRM,NL,19,42,165,165,,18.54,2,0,20.53658537,0.13,1665,15.2,17.2,14670,14080,3600,520,,3600,540,,6.254545455,0.001221591,,3.954225352,3.889084507,22.12195122,16.5,5120,5334.545455,,,,,,,24,76,,76,,
Godavari,NRM,NL,19,43,165,170,,18.29,2,0,20.29268293,0.11,1695,15,17,14080,13298,3600,540,,3600,520,,6,0.001278388,,3.889084507,3.823943662,20.53658537,15.2,4693.411765,5120,,,,,,,24,76,,76,,
Godavari,NRM,NL,19,44,170,230,,20.61,2,0,22.6097561,0.11,1690,16.9,18.9,13298,15886,3600,520,,3600,520,,4.930434783,0.001189727,,3.823943662,3.758802817,20.29268293,15,4144.173913,4693.411765,,,,,,,24,76,,76,,
Godavari,NRM,NL,19,45,230,185,,17.80,2,0,19.80487805,0.19,1698,14.6,16.6,15886,14016,3600,520,,3200,540,,5.383783784,0.001184361,,3.758802817,3.693661972,22.6097561,16.9,4545.72973,4144.173913,,,,,,,24,76,,76,,
Godavari,NRM,NL,19,46,185,210,,18.66,2,0,20.65853659,0.13,1692,15.3,17.3,14016,15000,3200,540,,3200,540,,4.942857143,0.001153333,,3.693661972,3.628521127,19.80487805,14.6,4285.714286,4545.72973,,,,,,,24,76,,76,,
Godavari,NRM,NL,19,47,210,380,,19.51,2,0,21.51219512,0.13,1680,18,18,15000,20160,3200,540,,3400,550,,2.842105263,0.000892857,,3.628521127,3.563380282,20.65853659,15.3,3183.157895,4285.714286,,,,,,,24,76,,76,,
Godavari,NRM,NL,19,48,380,205,2,18.34,,0,20.34146341,0.12,1680,15,17,20160,16080,3400,550,,2800,540,,4.975609756,0.001057214,,3.563380282,3.498239437,21.51219512,18,4706.341463,3183.157895,,,,,,,24,76,,76,,
Godavari,NRM,NL,19,49,205,180,,19.39,2,0,21.3902439,0.18,1661,15.9,17.9,16080,14960,2800,540,,3500,550,,5.966666667,0.001196524,,3.498239437,3.433098592,20.34146341,15,4986.666667,4706.341463,,,,,,,11.5,71,17.54,71,,
Godavari,NRM,NL,19,50,180,185,,18.41,2,0,20.41463415,0.19,1665,17.1,17.1,14960,14080,3500,550,,3500,550,,5.545945946,0.001214489,,3.433098592,3.367957746,21.3902439,15.9,4566.486486,4986.666667,,,,,,,11.5,71,17.54,71,,
Godavari,NRM,NL,19,51,185,205,2.5,16.77,,0,19.26829268,0.3,1650,14.2,16.2,14080,14720,3500,550,,3500,550,,4.741463415,0.001100543,,3.367957746,3.302816901,20.41463415,17.1,4308.292683,4566.486486,,,,,,,11.5,71,17.54,71,,
Godavari,NRM,NL,19,52,205,165,,17.68,2,0,19.68292683,0.17,1665,14.5,16.5,14720,13560,3500,550,,3500,550,,6,0.001216814,,3.302816901,3.237676056,19.26829268,14.2,4930.909091,4308.292683,,,,,,,11.5,71,17.54,71,,
Godavari,NRM,NL,19,53,165,175,,18.05,2,0,20.04878049,0.15,1698,16.8,16.8,13560,14720,3500,550,,3500,570,,5.76,0.001141304,,3.237676056,3.172535211,19.68292683,14.5,5046.857143,4930.909091,,,,,,,11.5,71,17.54,71,,
Godavari,NRM,NL,19,54,175,180,2.5,15.91,,0,18.41463415,0.1,1696,13.5,15.5,14720,15480,3500,570,,3400,580,,5.166666667,0.001001292,,3.172535211,3.107394366,20.04878049,16.8,5160,5046.857143,,,,,,,11.5,71,17.54,71,,
Godavari,NRM,NL,19,55,180,170,,19.15,2,0,21.14634146,0.11,1690,15.7,17.7,15480,14080,3400,580,,3400,580,,6.247058824,0.001257102,,3.107394366,3.042253521,18.41463415,13.5,4969.411765,5160,,,,,,,11.5,71,17.54,71,,
Godavari,NRM,NL,19,56,170,215,,19.27,2,0,21.26829268,0.1,1705,15.8,17.8,14080,14700,3400,580,,3200,560,,4.96744186,0.001210884,,3.042253521,2.977112676,21.14634146,15.7,4102.325581,4969.411765,,,,,,,26,74,,74,,
Godavari,NRM,NL,19,57,215,420,,17.20,2,0,19.19512195,0.1,1680,14.1,16.1,14700,13300,3200,560,,3100,560,,2.3,0.001210526,,2.977112676,2.911971831,21.26829268,15.8,1900,4102.325581,,,,,,,26,74,,74,,
Godavari,NRM,NL,19,58,420,165,,18.54,2,0,20.53658537,0.1,1665,15.2,17.2,13300,14340,3100,560,,3600,560,,6.254545455,0.001199442,,2.911971831,2.846830986,19.19512195,14.1,5214.545455,1900,,,,,,,26,74,,74,,
Godavari,NRM,NL,19,59,165,185,,18.41,2,0,20.41463415,0.12,1656,15.1,17.1,14340,14560,3600,560,,3200,530,,5.545945946,0.001174451,,2.846830986,2.781690141,20.53658537,15.2,4722.162162,5214.545455,,,,,,,26,74,,74,,
Godavari,NRM,NL,19,60,185,185,,18.90,2,0,20.90243902,0.24,1675,15.5,17.5,14560,14750,3200,530,,3000,560,,5.675675676,0.001186441,,2.781690141,2.716549296,20.41463415,15.1,4783.783784,4722.162162,,,,,,,26,74,,74,,
Godavari,NRM,NL,19,61,185,155,,17.68,2,0,19.68292683,0.12,1662,14.5,16.5,14750,13720,3000,560,,3100,560,,6.387096774,0.001202624,,2.716549296,2.651408451,20.90243902,15.5,5310.967742,4783.783784,,,,,,,26,74,,74,,
Godavari,NRM,NL,19,62,155,180,,18.78,2,0,20.7804878,0.11,1661,15.4,17.4,13720,13880,3100,560,,3000,560,,5.8,0.001253602,,2.651408451,2.586267606,19.68292683,14.5,4626.666667,5310.967742,,,,,,,25.5,74.5,,74.5,,
Godavari,NRM,NL,19,63,180,195,,20.73,2,0,22.73170732,0.11,1667,19,19,13880,16160,3000,560,,3000,560,,5.846153846,0.001175743,,2.586267606,2.521126761,20.7804878,15.4,4972.307692,4626.666667,,,,,,,25.5,74.5,,74.5,,
Godavari,NRM,NL,19,64,195,175,2.2,17.49,,0,19.69268293,0.09,1660,14.5,16.5,16160,12720,3000,560,,3000,560,,5.657142857,0.00129717,,2.521126761,2.455985915,22.73170732,19,4361.142857,4972.307692,,,,,,,25.5,74.5,,74.5,,
Godavari,NRM,NL,19,65,175,175,,18.29,2,0,20.29268293,0.1,1665,15,17,12720,13680,3000,560,,3200,560,,5.828571429,0.00124269,,2.455985915,2.39084507,19.69268293,14.5,4690.285714,4361.142857,,,,,,,25.5,74.5,,74.5,,
Godavari,NRM,NL,19,66,175,185,,18.78,2,0,20.7804878,0.1,1661,15.4,17.4,13680,13680,3200,560,,3200,580,,5.643243243,0.00127193,,2.39084507,2.325704225,20.29268293,15,4436.756757,4690.285714,,,,,,,25.5,74.5,,74.5,,
Godavari,NRM,NL,19,67,185,220,,19.63,2,0,21.63414634,0.09,1665,16.1,18.1,13680,14720,3200,580,,3200,560,,4.936363636,0.00122962,,2.325704225,2.26056338,20.7804878,15.4,4014.545455,4436.756757,,,,,,,25.5,74.5,,74.5,,
Godavari,NRM,NL,19,68,220,190,,19.63,2,0,21.63414634,0.08,1660,16.1,18.1,14720,13960,3200,560,,3200,580,,5.715789474,0.001296562,,2.26056338,2.195422535,21.63414634,16.1,4408.421053,4014.545455,,,,,,,25.5,74.5,,74.5,,
Godavari,NRM,NL,19,69,190,170,,16.10,2,0,18.09756098,0.11,1680,13.2,15.2,13960,11840,3200,580,,3000,560,,5.364705882,0.001283784,,2.195422535,2.13028169,21.63414634,16.1,4178.823529,4408.421053,,,,,,,25.5,74.5,,74.5,,
Godavari,NRM,NL,19,70,170,200,,19.15,2,0,21.14634146,0.1,1663,15.7,17.7,11840,14250,3000,560,,2800,580,,5.31,0.001242105,,2.13028169,2.065140845,18.09756098,13.2,4275,4178.823529,,,,,,,25.5,74.5,,74.5,,
Godavari,NRM,NL,19,71,200,185,,20.12,2,0,22.12195122,0.13,1665,18.5,18.5,14250,16270,2800,580,,3000,590,,6,0.001137062,,2.065140845,2,21.14634146,15.7,5276.756757,4275,,,,,,,25.5,74.5,,74.5,,
Godavari,NRM,NL,20,1,0,365,3.5,15.82,,0,19.31707317,,,15.4,16.4,0,16880,0,0,,,,,2.695890411,0.000971564,,6.625,6.551587302,0,0,2774.794521,0,,,,,,,20.4,72.6,7,72.6,,
Godavari,NRM,NL,20,2,365,180,1.5,15.28,1,0,17.7804878,,,13,15,16880,12880,,,,,,,5,0.001164596,,6.551587302,6.478174603,19.31707317,15.4,4293.333333,2774.794521,,,,,,,20.4,72.6,7,72.6,,
Godavari,NRM,NL,20,3,180,185,,15.73,2,0,17.73170732,,,12.9,14.9,12880,12880,,,,,,,4.832432432,0.001156832,,6.478174603,6.404761905,17.7804878,13,4177.297297,4293.333333,,,,,,,20.4,72.6,7,72.6,,
Godavari,NRM,NL,20,4,185,155,,15.00,2,0,17,,,12.3,14.3,12880,10720,,,,,,,5.535483871,0.001333955,,6.404761905,6.331349206,17.73170732,12.9,4149.677419,4177.297297,,,,,,,20.4,72.6,7,72.6,,
Godavari,NRM,NL,20,5,155,150,,14.02,2,0,16.02439024,,,11.5,13.5,10720,10800,,,,,,,5.4,0.00125,,6.331349206,6.257936508,17,12.3,4320,4149.677419,,,,,,,20.4,72.6,7,72.6,,
Godavari,NRM,NL,20,6,150,175,,15.85,2,0,17.85365854,,,13,15,10800,10600,,,,,,,5.142857143,0.001415094,,6.257936508,6.18452381,16.02439024,11.5,3634.285714,4320,,,,,,,20.4,72.6,7,72.6,,
Godavari,NRM,NL,20,7,175,190,,17.07,2,0,19.07317073,,,14,16,10600,14360,,,,,,,5.052631579,0.001114206,,6.18452381,6.111111111,17.85365854,13,4534.736842,3634.285714,,,,,,,20.4,72.6,7,72.6,,
Godavari,NRM,NL,20,8,190,220,,17.07,2,0,19.07317073,,,14,16,14360,14400,,,,,,,4.363636364,0.001111111,,6.111111111,6.037698413,19.07317073,14,3927.272727,4534.736842,,,,,,,20.4,72.6,7,72.6,,
Godavari,NRM,NL,20,9,220,180,,18.41,2,0,20.41463415,,,15.1,17.1,14400,13680,,,,,,,5.7,0.00125,,6.037698413,5.964285714,19.07317073,14,4560,3927.272727,,,,,,,22.4,77.6,,77.6,,
Godavari,NRM,NL,20,10,180,180,,18.17,2,0,20.17073171,,,14.9,16.9,13680,13160,,,,,,,5.633333333,0.001284195,,5.964285714,5.890873016,20.41463415,15.1,4386.666667,4560,,,,,,,22.4,77.6,,77.6,,
Godavari,NRM,NL,20,11,180,215,,13.54,2,0,15.53658537,,,10.6,13.1,13160,11200,,,,,,,3.655813953,0.001169643,,5.890873016,5.817460317,20.17073171,14.9,3125.581395,4386.666667,,,,,,,22.4,77.6,,77.6,,
Godavari,NRM,NL,20,12,215,175,,15.98,2.5,0,18.47560976,,,13.1,15.6,11200,13680,,,,,,,5.348571429,0.001140351,,5.817460317,5.744047619,15.53658537,10.6,4690.285714,3125.581395,,,,,,,22.4,77.6,,77.6,,
Godavari,NRM,NL,20,13,175,180,,17.32,2.5,0,19.81707317,,,14.7,16.7,13680,13560,,,,,,,5.566666667,0.001231563,,5.744047619,5.670634921,18.47560976,13.1,4520,4690.285714,,,,,,,22.4,77.6,,77.6,,
Godavari,NRM,NL,20,14,180,180,,16.10,2,0,18.09756098,,,12.7,15.2,13560,14320,,,,,,,5.066666667,0.001061453,,5.670634921,5.597222222,19.81707317,14.7,4773.333333,4520,,,,,,,22.4,77.6,,77.6,,
Godavari,NRM,NL,20,15,180,220,,18.17,2.5,0,20.67073171,,,15.4,17.4,14320,15640,,,,,,,4.745454545,0.001112532,,5.597222222,5.523809524,18.09756098,12.7,4265.454545,4773.333333,,,,,,,22.4,77.6,,77.6,,
Godavari,NRM,NL,20,16,220,195,,19.76,2,0,21.75609756,,,16.2,18.2,15640,14280,,,,,,,5.6,0.00127451,,5.523809524,5.450396825,20.67073171,15.4,4393.846154,4265.454545,,,,,,,19,73,8,73,,
Godavari,NRM,NL,20,17,195,200,,18.29,2,0,20.29268293,,,15,17,14280,13840,,,,,,,5.1,0.001228324,,5.450396825,5.376984127,21.75609756,16.2,4152,4393.846154,,,,,,,19,73,8,73,,
Godavari,NRM,NL,20,18,200,335,,16.83,2,0,18.82926829,,,13.8,15.8,13840,16680,,,,,,,2.829850746,0.000947242,,5.376984127,5.303571429,20.29268293,15,2987.462687,4152,,,,,,,19,73,8,73,,
Godavari,NRM,NL,20,19,335,265,,18.78,2,0,20.7804878,,,15.4,17.4,16680,14360,,,,,,,3.939622642,0.001211699,,5.303571429,5.23015873,18.82926829,13.8,3251.320755,2987.462687,,,,,,,19,73,8,73,,
Godavari,NRM,NL,20,20,265,185,,16.46,2,0,18.46341463,,,13.5,15.5,14360,13680,,,,,,,5.027027027,0.001133041,,5.23015873,5.156746032,20.7804878,15.4,4436.756757,3251.320755,,,,,,,19,73,8,73,,
Godavari,NRM,NL,20,21,185,180,,16.83,2,0,18.82926829,,,13.8,15.8,13680,13240,,,,,,,5.266666667,0.001193353,,5.156746032,5.083333333,18.46341463,13.5,4413.333333,4436.756757,,,,,,,19,73,8,73,,
Godavari,NRM,NL,20,22,180,180,,19.27,2,0,21.26829268,,,15.8,17.8,13240,13400,,,,,,,5.933333333,0.001328358,,5.083333333,5.009920635,18.82926829,13.8,4466.666667,4413.333333,,,,,,,7,93,,93,,
Godavari,NRM,NL,20,23,180,160,,18.66,2,0,20.65853659,,,15.3,17.3,13400,12690,,,,,,,6.4875,0.001363278,,5.009920635,4.936507937,21.26829268,15.8,4758.75,4466.666667,,,,,,,7,93,,93,,
Godavari,NRM,NL,20,24,160,170,,18.29,2,0,20.29268293,,,17,17,12690,14150,,,,,,,6,0.001201413,,4.936507937,4.863095238,20.65853659,15.3,4994.117647,4758.75,,,,,,,7,93,,93,,
Godavari,NRM,NL,20,25,170,190,2.4,16.77,,0,19.16585366,,,13.6,16.1,14150,12800,,,,,,,5.084210526,0.001257813,,4.863095238,4.78968254,20.29268293,17,4042.105263,4994.117647,,,,,,,7,93,,93,,
Godavari,NRM,NL,20,26,190,180,,16.46,2.5,0,18.96341463,,,14,16,12800,12880,,,,,,,5.333333333,0.001242236,,4.78968254,4.716269841,19.16585366,13.6,4293.333333,4042.105263,,,,,,,7,93,,93,,
Godavari,NRM,NL,20,27,180,165,,17.93,2,0,19.92682927,,,14.7,16.7,12880,12460,,,,,,,6.072727273,0.001340289,,4.716269841,4.642857143,18.96341463,14,4530.909091,4293.333333,,,,,,,7,93,,93,,
Godavari,NRM,NL,20,28,165,195,,19.39,2,0,21.3902439,,,15.9,17.9,12460,14280,,,,,,,5.507692308,0.001253501,,4.642857143,4.569444444,19.92682927,14.7,4393.846154,4530.909091,,,,,,,7,93,,93,,
Godavari,NRM,NL,20,29,195,200,,19.27,2,0,21.26829268,,,15.8,17.8,14280,14740,,,,,,,5.34,0.001207598,,4.569444444,4.496031746,21.3902439,15.9,4422,4393.846154,,,,,,,7,93,,93,,
Godavari,NRM,NL,20,30,200,370,,18.66,2,0,20.65853659,,,15.3,17.3,14740,13860,,,,,,,2.805405405,0.001248196,,4.496031746,4.422619048,21.26829268,15.8,2247.567568,4422,,,,,,,16.5,83.5,,83.5,,
Godavari,NRM,NL,20,31,370,165,,15.49,2,0,17.48780488,,,12.7,14.7,13860,11800,,,,,,,5.345454545,0.001245763,,4.422619048,4.349206349,20.65853659,15.3,4290.909091,2247.567568,,,,,,,16.5,83.5,,83.5,,
Godavari,NRM,NL,20,32,165,170,,18.41,2,0,20.41463415,,,15.1,17.1,11800,13520,,,,,,,6.035294118,0.001264793,,4.349206349,4.275793651,17.48780488,12.7,4771.764706,4290.909091,,,,,,,16.5,83.5,,83.5,,
Godavari,NRM,NL,20,33,170,175,,18.66,2,0,20.65853659,,,15.3,17.3,13520,13860,,,,,,,5.931428571,0.001248196,,4.275793651,4.202380952,20.41463415,15.1,4752,4771.764706,,,,,,,16.5,83.5,,83.5,,
Godavari,NRM,NL,20,34,175,175,,17.68,2,0,19.68292683,,,14.5,16.5,13860,13640,,,,,,,5.657142857,0.001209677,,4.202380952,4.128968254,20.65853659,15.3,4676.571429,4752,,,,,,,16.5,83.5,,83.5,,
Godavari,NRM,NL,20,35,175,180,,19.76,2,0,21.75609756,,,16.2,18.2,13640,15480,,,,,,,6.066666667,0.001175711,,4.128968254,4.055555556,19.68292683,14.5,5160,4676.571429,,,,,,,16.5,83.5,,83.5,,
Godavari,NRM,NL,20,36,180,190,,18.41,2,0,20.41463415,,,15.1,17.1,15480,14600,,,,,,,5.4,0.001171233,,4.055555556,3.982142857,21.75609756,16.2,4610.526316,5160,,,,,,,16.5,83.5,,83.5,,
Godavari,NRM,NL,20,37,190,170,,18.90,2,0,20.90243902,,,16.5,17.5,14600,15200,,,,,,,6.176470588,0.001151316,,3.982142857,3.908730159,20.41463415,15.1,5364.705882,4610.526316,,,,,,,18.2,81.8,,81.8,,
Godavari,NRM,NL,20,38,170,220,1,19.29,1,0,21.29268293,,,15.8,17.8,15200,15010,,,,,,,4.854545455,0.001185876,,3.908730159,3.83531746,20.90243902,16.5,4093.636364,5364.705882,,,,,,,18.2,81.8,,81.8,,
Godavari,NRM,NL,20,39,220,180,,19.76,2,0,21.75609756,,,16.2,18.2,15010,16760,,,,,,,6.066666667,0.001085919,,3.83531746,3.761904762,21.29268293,15.8,5586.666667,4093.636364,,,,,,,18.2,81.8,,81.8,,
Godavari,NRM,NL,20,40,180,190,,18.05,2,0,20.04878049,,,14.8,16.8,16760,14650,,,,,,,5.305263158,0.001146758,,3.761904762,3.688492063,21.75609756,16.2,4626.315789,5586.666667,,,,,,,18.2,81.8,,81.8,,
Godavari,NRM,NL,20,41,190,180,,19.76,2,0,21.75609756,,,16.2,18.2,14650,15700,,,,,,,6.066666667,0.001159236,,3.688492063,3.615079365,20.04878049,14.8,5233.333333,4626.315789,,,,,,,18.2,81.8,,81.8,,
Godavari,NRM,NL,20,42,180,175,,17.44,2,0,19.43902439,,,14.3,16.3,15700,13920,,,,,,,5.588571429,0.001170977,,3.615079365,3.541666667,21.75609756,16.2,4772.571429,5233.333333,,,,,,,18.2,81.8,,81.8,,
Godavari,NRM,NL,20,43,175,190,,18.90,2,0,20.90243902,,,15.5,17.5,13920,15200,,,,,,,5.526315789,0.001151316,,3.541666667,3.468253968,19.43902439,14.3,4800,4772.571429,,,,,,,18.2,81.8,,81.8,,
Godavari,NRM,NL,20,44,190,180,,18.54,2,0,20.53658537,,,15.2,17.2,15200,13980,,,,,,,5.733333333,0.001230329,,3.468253968,3.39484127,20.90243902,15.5,4660,4800,,,,,,,18.8,81.2,,81.2,,
Godavari,NRM,NL,20,45,180,165,,18.29,2,0,20.29268293,,,14.5,17,13980,13340,,,,,,,6.181818182,0.001274363,,3.39484127,3.321428571,20.53658537,15.2,4850.909091,4660,,,,,,,18.8,81.2,,81.2,,
Godavari,NRM,NL,20,46,165,195,,22.56,2.5,0,25.06097561,,,19,21,13340,17100,,,,,,,6.461538462,0.00122807,,3.321428571,3.248015873,20.29268293,14.5,5261.538462,4850.909091,,,,,,,18.8,81.2,,81.2,,
Godavari,NRM,NL,20,47,195,175,2.5,16.40,2,0,20.90243902,,,15.9,17.9,17100,14630,,,,,,,6.137142857,0.001223513,,3.248015873,3.174603175,25.06097561,19,5016,5261.538462,,,,,,,18.8,81.2,,81.2,,
Godavari,NRM,NL,20,48,175,190,,19.63,2,0,21.63414634,,,16.1,18.1,14630,14810,,,,,,,5.715789474,0.001222147,,3.174603175,3.101190476,20.90243902,15.9,4676.842105,5016,,,,,,,18.8,81.2,,81.2,,
Godavari,NRM,NL,20,49,190,180,,20.00,2,0,22,,,16.4,18.4,14810,15090,,,,,,,6.133333333,0.001219351,,3.101190476,3.027777778,21.63414634,16.1,5030,4676.842105,,,,,,,18.8,81.2,,81.2,,
Godavari,NRM,NL,20,50,180,180,,18.66,2,0,20.65853659,,,15.3,17.3,15090,14450,,,,,,,5.766666667,0.001197232,,3.027777778,2.954365079,22,16.4,4816.666667,5030,,,,,,,18.8,81.2,,81.2,,
Godavari,NRM,NL,20,51,180,195,,19.88,2,0,21.87804878,,,16.3,18.3,14450,15320,,,,,,,5.630769231,0.001194517,,2.954365079,2.880952381,20.65853659,15.3,4713.846154,4816.666667,,,,,,,25,75,,75,,
Godavari,NRM,NL,20,52,195,150,,17.93,2,0,19.92682927,,,14.7,16.7,15320,13810,,,,,,,6.68,0.001209269,,2.880952381,2.807539683,21.87804878,16.3,5524,4713.846154,,,,,,,25,75,,75,,
Godavari,NRM,NL,20,53,150,180,,17.20,2,0,19.19512195,,,14.1,16.1,13810,13320,,,,,,,5.366666667,0.001208709,,2.807539683,2.734126984,19.92682927,14.7,4440,5524,,,,,,,25,75,,75,,
Godavari,NRM,NL,20,54,180,465,,20.49,2,0,22.48780488,,,16.8,18.8,13320,15875,,,,,,,2.425806452,0.001184252,,2.734126984,2.660714286,19.19512195,14.1,2048.387097,4440,,,,,,,25,75,,75,,
Godavari,NRM,NL,20,55,465,180,,18.54,2,0,20.53658537,,,15.2,17.2,15875,14360,,,,,,,5.733333333,0.001197772,,2.660714286,2.587301587,22.48780488,16.8,4786.666667,2048.387097,,,,,,,25,75,,75,,
Godavari,NRM,NL,20,56,180,170,,18.66,2,0,20.65853659,,,15.3,17.3,14360,14650,,,,,,,6.105882353,0.001180887,,2.587301587,2.513888889,20.53658537,15.2,5170.588235,4786.666667,,,,,,,25,75,,75,,
Godavari,NRM,NL,20,57,170,185,,18.66,2,0,20.65853659,,,15.3,17.3,14650,14665,,,,,,,5.610810811,0.00117968,,2.513888889,2.44047619,20.65853659,15.3,4756.216216,5170.588235,,,,,,,25,75,,75,,
Godavari,NRM,NL,20,58,185,230,,21.10,2,0,23.09756098,,,17.3,19.3,14665,15910,,,,,,,5.034782609,0.001213074,,2.44047619,2.367063492,20.65853659,15.3,4150.434783,4756.216216,,,,,,,25,75,,75,,
Godavari,NRM,NL,20,59,230,300,,20.37,2,0,22.36585366,,,16.7,18.7,15910,15360,,,,,,,3.74,0.001217448,,2.367063492,2.293650794,23.09756098,17.3,3072,4150.434783,,,,,,,25,75,,75,,
Godavari,NRM,NL,20,60,300,170,,19.88,2,0,21.87804878,,,16.3,18.3,15360,14990,,,,,,,6.458823529,0.001220814,,2.293650794,2.220238095,22.36585366,16.7,5290.588235,3072,,,,,,,25,75,,75,,
Godavari,NRM,NL,20,61,170,165,,18.41,2,0,20.41463415,,,15.1,17.1,14990,13890,,,,,,,6.218181818,0.001231102,,2.220238095,2.146825397,21.87804878,16.3,5050.909091,5290.588235,,,,,,,25,75,,75,,
Godavari,NRM,NL,20,62,165,175,,19.51,2,0,21.51219512,,,18,18,13890,16550,,,,,,,6.171428571,0.001087613,,2.146825397,2.073412698,20.41463415,15.1,5674.285714,5050.909091,,,,,,,25,75,,75,,
Godavari,NRM,NL,20,63,175,190,2.5,14.33,,0,16.82926829,,,14.2,14.2,16550,12945,,,,,,,4.484210526,0.001096949,,2.073412698,2,21.51219512,18,4087.894737,5674.285714,,,,,,,25,75,,75,,
Godavari,SRM,NL,21,12,0,165,1.6,7.62,,0.18,9.404390244,,,8,8,0,6920,0,0,,,,,2.909090909,0.001156069,,6.625,2,0,0,2516.363636,0,80,100,,,,,16.5,80,4.5,80,,
Godavari,SRM,NL,22,1,0,200,3.2,9.07,,0.23,12.49585366,,,10.8,10.8,0,9720,0,0,,,,,3.24,0.001111111,,6.625,6.1625,0,0,2916,0,100,130,,,,,16.5,80,4.5,80,,
Godavari,SRM,NL,22,2,200,150,2.4,9.68,,0.21,12.2904878,,,10.5,10.5,9720,9120,,,,,,,4.2,0.001151316,,6.1625,5.7,12.49585366,10.8,3648,2916,60,150,,,,,16.5,80,4.5,80,,
Godavari,SRM,NL,22,3,150,150,1.6,11.03,,0.19,12.81682927,,,10.8,10.8,9120,9640,,,,,,,4.32,0.001120332,,5.7,5.2375,12.2904878,10.5,3856,3648,60,130,,,,,16.5,80,4.5,80,,
Godavari,SRM,NL,22,4,150,180,1.6,12.56,,0.23,14.39341463,,,12.1,12.1,9640,10120,,,,,,,4.033333333,0.001195652,,5.2375,4.775,12.81682927,10.8,3373.333333,3856,80,150,,,,,16.5,80,4.5,80,,
Godavari,SRM,NL,22,5,180,190,1.6,12.45,,0.22,14.27365854,,,12,12,10120,10480,,,,,,,3.789473684,0.001145038,,4.775,4.3125,14.39341463,12.1,3309.473684,3373.333333,80,140,,,,,16.5,80,4.5,80,,
Godavari,SRM,NL,22,6,190,190,1.6,12.69,,0.23,14.51536585,,,12.2,12.2,10480,10680,,,,,,,3.852631579,0.001142322,,4.3125,3.85,14.27365854,12,3372.631579,3309.473684,80,150,,,,,16.5,80,4.5,80,,
Godavari,SRM,NL,22,7,190,190,1.6,12.81,,0.23,14.63731707,,,12.3,12.3,10680,10500,,,,,,,3.884210526,0.001171429,,3.85,3.3875,14.51536585,12.2,3315.789474,3372.631579,80,150,,,,,16.5,80,4.5,80,,
Godavari,SRM,NL,22,8,190,170,1.6,10.99,,0.22,12.8102439,,,10.8,10.8,10500,9280,,,,,,,3.811764706,0.001163793,,3.3875,2.925,14.63731707,12.3,3275.294118,3315.789474,80,140,,,,,16.5,76.5,7,76.5,,
Godavari,SRM,NL,22,9,170,170,2.4,10.91,,0.2,13.51219512,,,11.5,11.5,9280,9480,,,,,,,4.058823529,0.00121308,,2.925,2.4625,12.8102439,10.8,3345.882353,3275.294118,50,150,,,,,16.5,76.5,7,76.5,,
Godavari,SRM,NL,22,10,170,250,1.6,12.70,,0.22,14.51756098,,,12.2,12.2,9480,11560,,,,,,,2.928,0.001055363,,2.4625,2,13.51219512,11.5,2774.4,3345.882353,70,150,,,,,16.5,76.5,7,76.5,,
Godavari,SRM,NL,23,1,0,270,1.6,13.19,,0.22,15.00536585,,,12.6,12.6,0,11320,0,0,,,,,2.8,0.001113074,,6.625,6.316666667,0,0,2515.555556,0,70,150,,,,,16.5,76.5,7,76.5,,
Godavari,SRM,NL,23,2,270,160,1.6,11.72,,0.22,13.54195122,,,11.4,11.4,11320,9760,,,,,,,4.275,0.001168033,,6.316666667,6.008333333,15.00536585,12.6,3660,2515.555556,80,140,,,,,16.5,76.5,7,76.5,,
Godavari,SRM,NL,23,3,160,190,1.6,11.23,,0.22,13.05414634,,,11,11,9760,9320,,,,,,,3.473684211,0.001180258,,6.008333333,5.7,13.54195122,11.4,2943.157895,3660,80,140,,,,,16.5,76.5,7,76.5,,
Godavari,SRM,NL,23,4,190,210,2.4,11.13,,0.22,13.75170732,,,11.7,11.7,9320,11280,,,,,,,3.342857143,0.001037234,,5.7,5.391666667,13.05414634,11,3222.857143,2943.157895,80,140,,,,,16.5,76.5,7,76.5,,
Godavari,SRM,NL,23,5,210,220,1.6,10.43,,0.18,12.20926829,,,10.3,10.3,11280,8560,,,,,,,2.809090909,0.001203271,,5.391666667,5.083333333,13.75170732,11.7,2334.545455,3222.857143,50,130,,,,,18.4,76,5.6,76,,
Godavari,SRM,NL,23,6,220,180,1.6,12.97,,0.2,14.76585366,,,12.4,12.4,8560,10720,,,,,,,4.133333333,0.001156716,,5.083333333,4.775,12.20926829,10.3,3573.333333,2334.545455,50,150,,,,,18.4,76,5.6,76,,
Godavari,SRM,NL,23,7,180,195,1.6,10.28,,0.2,12.08292683,,,10.2,10.2,10720,9080,,,,,,,3.138461538,0.001123348,,4.775,4.466666667,14.76585366,12.4,2793.846154,3573.333333,70,130,,,,,18.4,76,5.6,76,,
Godavari,SRM,NL,23,8,195,210,1.6,12.71,,0.21,14.5197561,,,12.2,12.2,9080,10600,,,,,,,3.485714286,0.001150943,,4.466666667,4.158333333,12.08292683,10.2,3028.571429,2793.846154,70,140,,,,,18.4,76,5.6,76,,
Godavari,SRM,NL,23,9,210,165,1.6,12.21,,0.22,14.0297561,,,11.8,11.8,10600,9320,,,,,,,4.290909091,0.001266094,,4.158333333,3.85,14.5197561,12.2,3389.090909,3028.571429,80,140,,,,,18.4,76,5.6,76,,
Godavari,SRM,NL,23,10,165,230,1.6,13.16,,0.24,15.00097561,,,12.6,12.6,9320,12880,,,,,,,3.286956522,0.000978261,,3.85,3.541666667,14.0297561,11.8,3360,3389.090909,80,160,,,,,18.4,76,5.6,76,,
Godavari,SRM,NL,23,11,230,140,1.6,10.27,,0.21,12.08073171,,,10.2,10.2,12880,7400,,,,,,,4.371428571,0.001378378,,3.541666667,3.233333333,15.00097561,12.6,3171.428571,3360,80,130,,,,,18.4,76,5.6,76,,
Godavari,SRM,NL,23,12,140,220,1.5,13.16,,0.24,14.89853659,,,12.5,12.5,7400,11920,,,,,,,3.409090909,0.001048658,,3.233333333,2.925,12.08073171,10.2,3250.909091,3171.428571,80,160,,,,,19.3,73.4,7.3,73.4,,
Godavari,SRM,NL,23,13,220,180,1.5,12.79,,0.24,14.53268293,,,12.2,12.2,11920,10480,,,,,,,4.066666667,0.001164122,,2.925,2.616666667,14.89853659,12.5,3493.333333,3250.909091,80,160,,,,,19.3,73.4,7.3,73.4,,
Godavari,SRM,NL,23,14,180,170,1.5,13.65,,0.24,15.38634146,,,12.9,12.9,10480,11030,,,,,,,4.552941176,0.001169538,,2.616666667,2.308333333,14.53268293,12.2,3892.941176,3493.333333,80,160,,,,,19.3,73.4,7.3,73.4,,
Godavari,SRM,NL,23,15,170,180,1.5,13.40,,0.24,15.14243902,,,12.7,12.7,11030,11800,,,,,,,4.233333333,0.001076271,,2.308333333,2,15.38634146,12.9,3933.333333,3892.941176,80,160,,,,,19.3,73.4,7.3,73.4,,
Godavari,SRM,NL,24,1,0,165,1.5,12.29,,0.25,14.04268293,,,11.8,11.8,0,9400,0,0,,,,,4.290909091,0.001255319,,6.625,6.204545455,0,0,3418.181818,0,100,150,,,,,19.3,73.4,7.3,73.4,,
Godavari,SRM,NL,24,2,165,175,1.5,13.01,,0.26,14.77219512,,,12.4,12.4,9400,11960,,,,,,,4.251428571,0.001036789,,6.204545455,5.784090909,14.04268293,11.8,4100.571429,3418.181818,100,160,,,,,19.3,73.4,7.3,73.4,,
Godavari,SRM,NL,24,3,175,160,1.5,12.54,,0.25,14.28658537,,,12,12,11960,10500,,,,,,,4.5,0.001142857,,5.784090909,5.363636364,14.77219512,12.4,3937.5,4100.571429,100,150,,,,,19.3,73.4,7.3,73.4,,
Godavari,SRM,NL,24,4,160,165,1.6,12.66,,0.25,14.51097561,,,12.2,12.2,10500,9920,,,,,,,4.436363636,0.001229839,,5.363636364,4.943181818,14.28658537,12,3607.272727,3937.5,100,150,,,,,19,72,9,72,,
Godavari,SRM,NL,24,5,165,190,1.6,12.42,,0.25,14.26707317,,,12,12,9920,10880,,,,,,,3.789473684,0.001102941,,4.943181818,4.522727273,14.51097561,12.2,3435.789474,3607.272727,90,160,,,,,19,72,9,72,,
Godavari,SRM,NL,24,6,190,140,1.6,9.98,,0.25,11.82804878,,,10,10,10880,8840,,,,,,,4.285714286,0.001131222,,4.522727273,4.102272727,14.26707317,12,3788.571429,3435.789474,100,150,,,,,19,72,9,72,,
Godavari,SRM,NL,24,7,140,160,1.6,12.39,,0.27,14.26268293,,,12,12,8840,10120,,,,,,,4.5,0.001185771,,4.102272727,3.681818182,11.82804878,10,3795,3788.571429,100,170,,,,,19,72,9,72,,
Godavari,SRM,NL,24,8,160,190,1.6,12.73,,0.29,14.62414634,,,12.3,12.3,10120,11240,,,,,,,3.884210526,0.001094306,,3.681818182,3.261363636,14.26268293,12,3549.473684,3795,130,160,,,,,19,72,9,72,,
Godavari,SRM,NL,24,9,190,180,1.6,11.89,,0.28,13.77268293,,,11.6,11.6,11240,10160,,,,,,,3.866666667,0.001141732,,3.261363636,2.840909091,14.62414634,12.3,3386.666667,3549.473684,130,150,,,,,19,72,9,72,,
Godavari,SRM,NL,24,10,180,170,1.6,12.66,,0.25,14.51097561,,,12.2,12.2,10160,9520,,,,,,,4.305882353,0.001281513,,2.840909091,2.420454545,13.77268293,11.6,3360,3386.666667,100,150,,,,,19,72,9,72,,
Godavari,SRM,NL,24,11,170,170,1.6,13.03,,0.25,14.87682927,,,12.5,12.5,9520,10560,,,,,,,4.411764706,0.001183712,,2.420454545,2,14.51097561,12.2,3727.058824,3360,100,150,,,,,19,72,9,72,,
Godavari,SRM,NL,25,1,0,290,1.6,13.72,,0.28,15.60195122,,,13.1,13.1,0,12520,0,0,,,,,2.710344828,0.001046326,,6.625,6.352941176,0,0,2590.344828,0,110,170,,,,,15,77,8,77,,
Godavari,SRM,NL,25,2,290,190,1.6,13.43,,0.32,15.34926829,,,12.9,12.9,12520,11640,,,,,,,4.073684211,0.001108247,,6.352941176,6.080882353,15.60195122,13.1,3675.789474,2590.344828,150,170,,,,,15,77,8,77,,
Godavari,SRM,NL,25,3,190,135,1.6,12.86,,0.29,14.74609756,,,12.4,12.4,11640,8320,,,,,,,5.511111111,0.001490385,,6.080882353,5.808823529,15.34926829,12.9,3697.777778,3675.789474,120,170,,,,,15,77,8,77,,
Godavari,SRM,NL,25,4,135,135,1.6,10.23,,0.24,12.07414634,,,10.2,10.2,8320,8760,,,,,,,4.533333333,0.001164384,,5.808823529,5.536764706,14.74609756,12.4,3893.333333,3697.777778,100,140,,,,,15,77,8,77,,
Godavari,SRM,NL,25,5,135,190,1.6,13.11,,0.28,14.99219512,,,12.6,12.6,8760,10400,,,,,,,3.978947368,0.001211538,,5.536764706,5.264705882,12.07414634,10.2,3284.210526,3893.333333,100,180,,,,,15,77,8,77,,
Godavari,SRM,NL,25,6,190,165,1.6,11.54,,0.27,13.40902439,,,11.3,11.3,10400,10080,,,,,,,4.109090909,0.001121032,,5.264705882,4.992647059,14.99219512,12.6,3665.454545,3284.210526,100,170,,,,,15,77,8,77,,
Godavari,SRM,NL,25,7,165,175,1.6,12.39,,0.27,14.26268293,,,12,12,10080,10120,,,,,,,4.114285714,0.001185771,,4.992647059,4.720588235,13.40902439,11.3,3469.714286,3665.454545,100,170,,,,,15,77,8,77,,
Godavari,SRM,NL,25,8,175,90,1.6,6.76,,0.19,8.548536585,,,7.3,7.3,10120,6120,,,,,,,4.866666667,0.00119281,,4.720588235,4.448529412,14.26268293,12,4080,3469.714286,80,110,,,,,15,77,8,77,,
Godavari,SRM,NL,25,9,90,0,1.6,10.27,,0.21,12.08073171,,,10.2,10.2,6120,8360,,,,,,,#DIV/0!,0.001220096,,4.448529412,4.176470588,8.548536585,7.3,#DIV/0!,4080,80,130,,,,,20,60,20,60,,
Godavari,SRM,NL,25,10,0,0,1.6,12.86,,0.29,14.74609756,,,12.4,12.4,8360,10000,,,,,,,#DIV/0!,0.00124,,4.176470588,3.904411765,12.08073171,10.2,#DIV/0!,#DIV/0!,120,170,,,,,20,60,20,60,,
Godavari,SRM,NL,25,11,0,0,1.6,11.73,,0.31,13.64414634,,,11.5,11.5,10000,9960,,,,,,,#DIV/0!,0.001154618,,3.904411765,3.632352941,14.74609756,12.4,#DIV/0!,#DIV/0!,120,190,,,,,20,60,20,60,,
Godavari,SRM,NL,25,12,0,0,1.6,13.84,,0.285,15.72280488,,,13.2,13.2,9960,12240,,,,,,,#DIV/0!,0.001078431,,3.632352941,3.360294118,13.64414634,11.5,#DIV/0!,#DIV/0!,100,185,,,,,20,60,20,60,,
Godavari,SRM,NL,25,13,0,0,1.6,12.51,,0.275,14.38353659,,,12.1,12.1,12240,12080,,,,,,,#DIV/0!,0.001001656,,3.360294118,3.088235294,15.72280488,13.2,#DIV/0!,#DIV/0!,100,175,,,,,20,60,20,60,,
Godavari,SRM,NL,25,14,0,0,1.6,13.23,,0.28,15.11414634,,,12.7,12.7,12080,10190,,,,,,,#DIV/0!,0.00124632,,3.088235294,2.816176471,14.38353659,12.1,#DIV/0!,#DIV/0!,130,150,,,,,20,60,20,60,,
Godavari,SRM,NL,25,15,0,0,1.6,12.51,,0.27,14.38463415,,,12.1,12.1,10190,11320,,,,,,,#DIV/0!,0.001068905,,2.816176471,2.544117647,15.11414634,12.7,#DIV/0!,#DIV/0!,120,150,,,,,20,60,20,60,,
Godavari,SRM,NL,25,16,0,0,1.6,10.32,,0.27,12.1895122,,,10.3,10.3,11320,9520,,,,,,,#DIV/0!,0.001081933,,2.544117647,2.272058824,14.38463415,12.1,#DIV/0!,#DIV/0!,120,150,,,,,20,60,20,60,,
Godavari,SRM,NL,25,17,0,185,1.6,13.03,,0.25,14.87682927,,,12.5,12.5,9520,11440,,,,,,,4.054054054,0.001092657,,2.272058824,2,12.1895122,10.3,3710.27027,#DIV/0!,100,150,,,,,16,68,16,68,,
Godavari,SRM,NL,26,1,0,190,1.6,13.26,,0.26,15.11853659,,,12.7,12.7,0,11640,0,0,,,,,4.010526316,0.001091065,,6.625,6.352941176,0,0,3675.789474,0,100,160,,,,,16,68,16,68,,
Godavari,SRM,NL,26,2,190,175,1.6,13.13,,0.265,14.9954878,,,12.6,12.6,11640,14400,,,,,,,4.32,0.000875,,6.352941176,6.080882353,15.11853659,12.7,4937.142857,3675.789474,100,165,,,,,16,68,16,68,,
Godavari,SRM,NL,26,3,175,185,1.6,12.77,,0.26,14.63073171,,,12.3,12.3,14400,12400,,,,,,,3.989189189,0.000991935,,6.080882353,5.808823529,14.9954878,12.6,4021.621622,4937.142857,100,160,,,,,16,68,16,68,,
Godavari,SRM,NL,26,4,185,190,1.6,12.51,,0.27,14.38463415,,,12.1,12.1,12400,7880,,,,,,,3.821052632,0.001535533,,5.808823529,5.536764706,14.63073171,12.3,2488.421053,4021.621622,100,170,,,,,16,68,16,68,,
Godavari,SRM,NL,26,5,190,170,1.6,12.40,,0.26,14.26487805,,,12,12,7880,10240,,,,,,,4.235294118,0.001171875,,5.536764706,5.264705882,14.38463415,12.1,3614.117647,2488.421053,100,160,,,,,16,68,16,68,,
Godavari,SRM,NL,26,6,170,190,1.6,12.53,,0.26,14.38682927,,,12.1,12.1,10240,11000,,,,,,,3.821052632,0.0011,,5.264705882,4.992647059,14.26487805,12,3473.684211,3614.117647,100,160,,,,,16,68,16,68,,
