Repository: dsnikhil1/Digital-Twin-for-Induction-Furnaces

# Digital-Twin-for-Induction-Furnaces
Saint Gobain is interested in improving the performance of its induction furnaces for melting steel. Saint Gobain has provided us with data that has been generated from multiple melts comprising several heats. The data is of various electrical parameters, heat time, amount of material charged in each melt, the output obtained from each melt, and the tapping temperature of each melt. Initial and Final refractory profiles are also available for all the melts. This data is obtained from different customers of Saint Gobain and the induction furnaces are of different sizes.

File: Phase 2/Final-data.csv (part 3 of 7)
Customer Name,Refractory,Lining type,campaign,Heat number (life number),Total Heat Time previous (minutes),Total Heat Time (minutes),Scrap (MT),Sponge (MT),Hot Heel (MT),Alloys (MT),Input (MT),Final C%,Tapping Temperature ©,Output (MT),Output + Next Hot Heel (MT),Input energy previous (KWH),Input energy (KWH),Previous Voltage,Previous Frequency,Previous Rating of the Furnace,Voltage,Frequency,Rating of the furnace (KW),Melt rate (MT/Hr),Efficiency (MT/KWH),Number of capacitors removed,Refractory lining before heating,Refractory lining after heating,Previous Input,Previous Output,Power,Power previous,Carbon addition (Kg),SiMn addition (Kg),Pig iron addition (MT) ,Scrap (KG),Output (KG),Pig iron (KG),Lumps(%),Pellets(%),Fines(%),Pellets(kg),Lumps(Kg),Fines (Kg)
Godavari,SRM,NL,26,7,190,450,1.6,12.48,,0.3,14.37804878,,,12.1,12.1,11000,11360,,,,,,,1.613333333,0.001065141,,4.992647059,4.720588235,14.38682927,12.1,1514.666667,3473.684211,100,200,,,,,15,81,4,81,,
Godavari,SRM,NL,26,8,450,180,1.6,12.21,,0.32,14.1297561,,,11.9,11.9,11360,11080,,,,,,,3.966666667,0.001074007,,4.720588235,4.448529412,14.37804878,12.1,3693.333333,1514.666667,120,200,,,,,15,81,4,81,,
Godavari,SRM,NL,26,9,180,150,1.6,11.50,,0.3,13.40243902,,,11.3,11.3,11080,11160,,,,,,,4.52,0.001012545,,4.448529412,4.176470588,14.1297561,11.9,4464,3693.333333,100,200,,,,,15,81,4,81,,
Godavari,SRM,NL,26,10,150,190,1.6,12.83,,0.31,14.74170732,,,12.4,12.4,11160,8480,,,,,,,3.915789474,0.001462264,,4.176470588,3.904411765,13.40243902,11.3,2677.894737,4464,110,200,,,,,15,81,4,81,,
Godavari,SRM,NL,26,11,190,170,1.6,12.70,,0.32,14.61756098,,,12.3,12.3,8480,9400,,,,,,,4.341176471,0.001308511,,3.904411765,3.632352941,14.74170732,12.4,3317.647059,2677.894737,120,200,,,,,15,81,4,81,,
Godavari,SRM,NL,26,12,170,160,1.6,11.78,,0.27,13.65292683,,,11.5,11.5,9400,10880,,,,,,,4.3125,0.001056985,,3.632352941,3.360294118,14.61756098,12.3,4080,3317.647059,120,150,,,,,15,81,4,81,,
Godavari,SRM,NL,26,13,160,170,1.6,12.14,,0.28,14.01658537,,,11.8,11.8,10880,8920,,,,,,,4.164705882,0.00132287,,3.360294118,3.088235294,13.65292683,11.5,3148.235294,4080,110,170,,,,,19,62,19,62,,
Godavari,SRM,NL,26,14,170,250,1.6,14.15,,0.33,16.07878049,,,13.5,13.5,8920,12440,,,,,,,3.24,0.001085209,,3.088235294,2.816176471,14.01658537,11.8,2985.6,3148.235294,110,220,,,,,19,62,19,62,,
Godavari,SRM,NL,26,15,250,145,1.6,9.33,,0.28,11.21170732,,,9.5,9.5,12440,9240,,,,,,,3.931034483,0.001028139,,2.816176471,2.544117647,16.07878049,13.5,3823.448276,2985.6,110,170,,,,,19,62,19,62,,
Godavari,SRM,NL,26,16,145,190,1.6,12.93,,0.33,14.85926829,,,12.5,12.5,9240,11280,,,,,,,3.947368421,0.001108156,,2.544117647,2.272058824,11.21170732,9.5,3562.105263,3823.448276,110,220,,,,,19,62,19,62,,
Godavari,SRM,NL,26,17,190,180,1.6,12.93,,0.33,14.85926829,,,12.5,12.5,11280,11440,,,,,,,4.166666667,0.001092657,,2.272058824,2,14.85926829,12.5,3813.333333,3562.105263,110,220,,,,,19,62,19,62,,
Godavari,SRM,NL,27,1,0,215,1.6,11.36,,0.32,13.27609756,,,11.2,11.2,0,11320,0,0,,,,,3.125581395,0.000989399,,6.625,6.1625,0,0,3159.069767,0,120,200,,,,,19,62,19,62,,
Godavari,SRM,NL,27,2,215,185,1.6,13.70,,0.3,15.59756098,,,13.1,13.1,11320,12160,,,,,,,4.248648649,0.001077303,,6.1625,5.7,13.27609756,11.2,3943.783784,3159.069767,120,180,,,,,19,62,19,62,,
Godavari,SRM,NL,27,3,185,185,1.6,13.31,,0.32,15.22731707,,,12.8,12.8,12160,12520,,,,,,,4.151351351,0.001022364,,5.7,5.2375,15.59756098,13.1,4060.540541,3943.783784,100,220,,,,,12.6,76.4,11,76.4,,
Godavari,SRM,NL,27,4,185,230,1.6,11.50,,0.3,13.40243902,,,11.3,11.3,12520,10120,,,,,,,2.947826087,0.001116601,,5.2375,4.775,15.22731707,12.8,2640,4060.540541,100,200,,,,,12.6,76.4,11,76.4,,
Godavari,SRM,NL,27,5,230,200,1.6,11.14,,0.3,13.03658537,,,11,11,10120,12080,,,,,,,3.3,0.000910596,,4.775,4.3125,13.40243902,11.3,3624,2640,100,200,,,,,12.6,76.4,11,76.4,,
Godavari,SRM,NL,27,6,200,170,1.6,11.75,,0.3,13.64634146,,,11.5,11.5,12080,9540,,,,,,,4.058823529,0.001205451,,4.3125,3.85,13.03658537,11,3367.058824,3624,100,200,,,,,12.6,76.4,11,76.4,,
Godavari,SRM,NL,27,7,170,200,1.6,12.60,,0.3,14.5,,,12.2,12.2,9540,9720,,,,,,,3.66,0.001255144,,3.85,3.3875,13.64634146,11.5,2916,3367.058824,100,200,,,,,12.6,76.4,11,76.4,,
Godavari,SRM,NL,27,8,200,300,1.5,14.84,,0.26,16.60146341,,,13.9,13.9,9720,15040,,,,,,,2.78,0.000924202,,3.3875,2.925,14.5,12.2,3008,2916,100,160,,,,,10,85,5,85,,
Godavari,SRM,NL,27,9,300,340,1.6,11.33,,0.24,13.17170732,,,11.1,11.1,15040,9600,,,,,,,1.958823529,0.00115625,,2.925,2.4625,16.60146341,13.9,1694.117647,3008,100,140,,,,,10,85,5,85,,
Godavari,SRM,NL,27,10,340,735,1.5,14.22,,0.27,15.9895122,,,13.4,13.4,9600,13520,,,,,,,1.093877551,0.000991124,,2.4625,2,13.17170732,11.1,1103.673469,1694.117647,100,170,,,,,10,85,5,85,,
Godavari,SRM,NL,28,1,0,270,1.5,12.40,,0.26,14.16243902,,,11.9,11.9,0,11360,0,0,,,,,2.644444444,0.001047535,,6.625,6.204545455,0,0,2524.444444,0,120,140,,,,,10,85,5,85,,
Godavari,SRM,NL,28,2,270,590,1.5,13.88,,0.25,15.62804878,,,13.1,13.1,11360,12840,,,,,,,1.33220339,0.001020249,,6.204545455,5.784090909,14.16243902,11.9,1305.762712,2524.444444,100,150,,,,,10,85,5,85,,
Godavari,SRM,NL,28,3,590,190,1.5,11.95,,0.23,13.68121951,,,11.5,11.5,12840,10960,,,,,,,3.631578947,0.00104927,,5.784090909,5.363636364,15.62804878,13.1,3461.052632,1305.762712,80,150,,,,,10,85,5,85,,
Godavari,SRM,NL,28,4,190,180,1.5,12.18,,0.24,13.92292683,,,11.7,11.7,10960,10280,,,,,,,3.9,0.001138132,,5.363636364,4.943181818,13.68121951,11.5,3426.666667,3461.052632,80,160,,,,,10,85,5,85,,
Godavari,SRM,NL,28,5,180,190,1.6,12.44,,0.23,14.27146341,,,12,12,10280,10760,,,,,,,3.789473684,0.001115242,,4.943181818,4.522727273,13.92292683,11.7,3397.894737,3426.666667,80,150,,,,,17,74,9,74,,
Godavari,SRM,NL,28,6,190,185,1.6,12.44,,0.23,14.27146341,,,12,12,10760,10880,,,,,,,3.891891892,0.001102941,,4.522727273,4.102272727,14.27146341,12,3528.648649,3397.894737,80,150,,,,,17,74,9,74,,
Godavari,SRM,NL,28,7,185,200,1.6,12.19,,0.235,14.02646341,,,11.8,11.8,10880,10480,,,,,,,3.54,0.001125954,,4.102272727,3.681818182,14.27146341,12,3144,3528.648649,80,155,,,,,17,74,9,74,,
Godavari,SRM,NL,28,8,200,155,1.6,10.86,,0.23,12.68609756,,,10.7,10.7,10480,8840,,,,,,,4.141935484,0.001210407,,3.681818182,3.261363636,14.02646341,11.8,3421.935484,3144,80,150,,,,,17,74,9,74,,
Godavari,SRM,NL,28,9,155,180,1.6,12.68,,0.235,14.51426829,,,12.2,12.2,8840,11200,,,,,,,4.066666667,0.001089286,,3.261363636,2.840909091,12.68609756,10.7,3733.333333,3421.935484,80,155,,,,,17,74,9,74,,
Godavari,SRM,NL,28,10,180,180,1.6,13.62,,0.26,15.48439024,,,13,13,11200,11680,,,,,,,4.333333333,0.001113014,,2.840909091,2.420454545,14.51426829,12.2,3893.333333,3733.333333,90,170,,,,,17,74,9,74,,
Godavari,SRM,NL,28,11,180,180,1.6,13.76,,0.25,15.60853659,,,13.1,13.1,11680,11640,,,,,,,4.366666667,0.00112543,,2.420454545,2,15.48439024,13,3880,3893.333333,90,160,,,,,17,74,9,74,,
Godavari,SRM,NL,29,1,0,240,2,13.15,,0.26,15.40634146,,,13,13,0,12400,0,0,,,,,3.25,0.001048387,,6.625,6.316666667,0,0,3100,0,100,160,,,,,15,77,8,77,,
Godavari,SRM,NL,29,2,240,190,2,12.55,,0.25,14.79878049,,,12.5,12.5,12400,11480,,,,,,,3.947368421,0.00108885,,6.316666667,6.008333333,15.40634146,13,3625.263158,3100,100,150,,,,,15,77,8,77,,
Godavari,SRM,NL,29,3,190,150,2,10.74,,0.235,12.97280488,,,11,11,11480,9680,,,,,,,4.4,0.001136364,,6.008333333,5.7,14.79878049,12.5,3872,3625.263158,100,135,,,,,15,77,8,77,,
Godavari,SRM,NL,29,4,150,180,2,13.05,,0.24,15.28878049,,,12.9,12.9,9680,11040,,,,,,,4.3,0.001168478,,5.7,5.391666667,12.97280488,11,3680,3872,100,140,,,,,15,77,8,77,,
Godavari,SRM,NL,29,5,180,150,2,12.93,,0.24,15.16682927,,,12.8,12.8,11040,9960,,,,,,,5.12,0.001285141,,5.391666667,5.083333333,15.28878049,12.9,3984,3680,100,140,,,,,15,77,8,77,,
Godavari,SRM,NL,29,6,150,190,2,12.91,,0.25,15.16463415,,,12.8,12.8,9960,11040,,,,,,,4.042105263,0.00115942,,5.083333333,4.775,15.16682927,12.8,3486.315789,3984,100,150,,,,,15,77,8,77,,
Godavari,SRM,NL,29,7,190,180,2,11.73,,0.22,13.95170732,,,11.8,11.8,11040,10400,,,,,,,3.933333333,0.001134615,,4.775,4.466666667,15.16463415,12.8,3466.666667,3486.315789,80,140,,,,,15,77,8,77,,
Godavari,SRM,NL,29,8,180,200,2,12.56,,0.24,14.80097561,,,12.5,12.5,10400,11440,,,,,,,3.75,0.001092657,,4.466666667,4.158333333,13.95170732,11.8,3432,3466.666667,80,160,,,,,15,77,8,77,,
Godavari,SRM,NL,29,9,200,170,1.6,13.16,,0.24,15.00097561,,,12.6,12.6,11440,10920,,,,,,,4.447058824,0.001153846,,4.158333333,3.85,14.80097561,12.5,3854.117647,3432,80,160,,,,,18,74,8,74,,
Godavari,SRM,NL,29,10,170,135,1.6,10.73,,0.23,12.56414634,,,10.6,10.6,10920,8720,,,,,,,4.711111111,0.001215596,,3.85,3.541666667,15.00097561,12.6,3875.555556,3854.117647,80,150,,,,,18,74,8,74,,
Godavari,SRM,NL,29,11,135,185,1.6,13.05,,0.23,14.88121951,,,12.5,12.5,8720,11080,,,,,,,4.054054054,0.001128159,,3.541666667,3.233333333,12.56414634,10.6,3593.513514,3875.555556,80,150,,,,,18,74,8,74,,
Godavari,SRM,NL,29,12,185,170,1.6,11.72,,0.22,13.54195122,,,11.4,11.4,11080,10000,,,,,,,4.023529412,0.00114,,3.233333333,2.925,14.88121951,12.5,3529.411765,3593.513514,80,140,,,,,18,74,8,74,,
Godavari,SRM,NL,29,13,170,180,1.6,12.21,,0.22,14.0297561,,,11.8,11.8,10000,10680,,,,,,,3.933333333,0.001104869,,2.925,2.616666667,13.54195122,11.4,3560,3529.411765,80,140,,,,,18,74,8,74,,
Godavari,SRM,NL,29,14,180,210,1.6,12.44,,0.23,14.27146341,,,12,12,10680,12000,,,,,,,3.428571429,0.001,,2.616666667,2.308333333,14.0297561,11.8,3428.571429,3560,80,150,,,,,18,74,8,74,,
Godavari,SRM,NL,29,15,210,180,1.6,-2.19,,0.23,-0.362682927,,,0,0,12000,10720,,,,,,,0,0,,2.308333333,2,14.27146341,12,3573.333333,3428.571429,80,150,,,,,18,74,8,74,,
Godavari,SRM,NL,30,1,0,155,1.6,11.36,,0.215,13.17719512,,,11.1,11.1,0,9440,0,0,,,,,4.296774194,0.001175847,,6.625,5.854166667,0,0,3654.193548,0,80,135,,,,,18,74,8,74,,
Godavari,SRM,NL,30,2,155,170,2,11.72,,0.23,13.9495122,,,11.8,11.8,9440,12040,,,,,,,4.164705882,0.000980066,,5.854166667,5.083333333,13.17719512,11.1,4249.411765,3654.193548,80,150,,,,,14,79,7,79,,
Godavari,SRM,NL,30,3,170,180,2,10.87,,0.23,13.09585366,,,11.1,11.1,12040,9360,,,,,,,3.7,0.001185897,,5.083333333,4.3125,13.9495122,11.8,3120,4249.411765,80,150,,,,,14,79,7,79,,
Godavari,SRM,NL,30,4,180,180,2,11.76,,0.2,13.95609756,,,11.8,11.8,9360,10560,,,,,,,3.933333333,0.001117424,,4.3125,3.541666667,13.09585366,11.1,3520,3120,60,140,,,,,14,79,7,79,,
Godavari,SRM,NL,30,5,180,180,2,11.74,,0.21,13.95390244,,,11.8,11.8,10560,9680,,,,,,,3.933333333,0.001219008,,3.541666667,2.770833333,13.95609756,11.8,3226.666667,3520,70,140,,,,,14,79,7,79,,
Godavari,SRM,NL,30,6,180,210,2,13.56,,0.22,15.78097561,,,13.3,13.3,9680,16600,,,,,,,3.8,0.000801205,,2.770833333,2,13.95390244,11.8,4742.857143,3226.666667,70,150,,,,,14,79,7,79,,
Godavari,SRM,NL,31,1,0,290,2,11.74,,0.21,13.95390244,,,11.8,11.8,0,9960,0,0,,,,,2.44137931,0.001184739,,6.625,6.1625,0,0,2060.689655,0,80,130,,,,,13,80,7,80,,
Godavari,SRM,NL,31,2,290,190,2,11.87,,0.21,14.07585366,,,11.9,11.9,9960,11440,,,,,,,3.757894737,0.00104021,,6.1625,5.7,13.95390244,11.8,3612.631579,2060.689655,70,140,,,,,13,80,7,80,,
Godavari,SRM,NL,31,3,190,170,2,11.04,,0.19,13.22658537,,,11.2,11.2,11440,9160,,,,,,,3.952941176,0.001222707,,5.7,5.2375,14.07585366,11.9,3232.941176,3612.631579,60,130,,,,,13,80,7,80,,
Godavari,SRM,NL,31,4,170,200,2,13.20,,0.22,15.41512195,,,13,13,9160,11800,,,,,,,3.9,0.001101695,,5.2375,4.775,13.22658537,11.2,3540,3232.941176,60,160,,,,,13,80,7,80,,
Godavari,SRM,NL,31,5,200,190,2,12.23,,0.21,14.44170732,,,12.2,12.2,11800,11040,,,,,,,3.852631579,0.001105072,,4.775,4.3125,15.41512195,13,3486.315789,3540,60,150,,,,,13,80,7,80,,
Godavari,SRM,NL,31,6,190,180,2,11.96,,0.23,14.19341463,,,12,12,11040,11240,,,,,,,4,0.001067616,,4.3125,3.85,14.44170732,12.2,3746.666667,3486.315789,80,150,,,,,13,80,7,80,,
Godavari,SRM,NL,31,7,180,200,1.6,12.20,,0.23,14.02756098,,,11.8,11.8,11240,11640,,,,,,,3.54,0.001013746,,3.85,3.3875,14.19341463,12,3492,3746.666667,80,150,,,,,14,74,12,74,,
Godavari,SRM,NL,31,8,200,150,1.6,11.12,,0.21,12.93439024,,,10.9,10.9,11640,9120,,,,,,,4.36,0.001195175,,3.3875,2.925,14.02756098,11.8,3648,3492,80,130,,,,,14,74,12,74,,
Godavari,SRM,NL,31,9,150,195,1.6,12.20,,0.23,14.02756098,,,11.8,11.8,9120,11200,,,,,,,3.630769231,0.001053571,,2.925,2.4625,12.93439024,10.9,3446.153846,3648,80,150,,,,,14,74,12,74,,
Godavari,SRM,NL,31,10,195,230,1.6,10.36,,0.235,12.19719512,,,10.3,10.3,11200,9560,,,,,,,2.686956522,0.001077406,,2.4625,2,14.02756098,11.8,2493.913043,3446.153846,100,135,,,,,14,74,12,74,,
Godavari,SRM,NL,32,1,0,330,1.6,13.03,,0.245,14.87792683,,,12.5,12.5,0,12840,0,0,,,,,2.272727273,0.00097352,,6.625,6.269230769,0,0,2334.545455,0,100,145,,,,,14,74,12,74,,
Godavari,SRM,NL,32,2,330,170,1.6,11.40,,0.18,13.18487805,,,11.1,11.1,12840,9960,,,,,,,3.917647059,0.001114458,,6.269230769,5.913461538,14.87792683,12.5,3515.294118,2334.545455,50,130,,,,,14,74,12,74,,
Godavari,SRM,NL,32,3,170,175,1.6,11.53,,0.18,13.30682927,,,11.2,11.2,9960,10000,,,,,,,3.84,0.00112,,5.913461538,5.557692308,13.18487805,11.1,3428.571429,3515.294118,50,130,,,,,14,74,12,74,,
Godavari,SRM,NL,32,4,175,195,1.6,12.49,,0.19,14.2802439,,,12,12,10000,16040,,,,,,,3.692307692,0.00074813,,5.557692308,5.201923077,13.30682927,11.2,4935.384615,3428.571429,50,140,,,,,19,79,2,79,,
Godavari,SRM,NL,32,5,195,170,1.6,11.75,,0.195,13.54743902,,,11.4,11.4,16040,10160,,,,,,,4.023529412,0.001122047,,5.201923077,4.846153846,14.2802439,12,3585.882353,4935.384615,60,135,,,,,19,79,2,79,,
Godavari,SRM,NL,32,6,170,190,1.6,12.83,,0.21,14.64170732,,,12.3,12.3,10160,10880,,,,,,,3.884210526,0.001130515,,4.846153846,4.490384615,13.54743902,11.4,3435.789474,3585.882353,60,150,,,,,19,79,2,79,,
Godavari,SRM,NL,32,7,190,180,1.6,12.20,,0.23,14.02756098,,,11.8,11.8,10880,10360,,,,,,,3.933333333,0.001138996,,4.490384615,4.134615385,14.64170732,12.3,3453.333333,3435.789474,80,150,,,,,19,79,2,79,,
Godavari,SRM,NL,32,8,180,170,1.6,11.48,,0.22,13.29804878,,,11.2,11.2,10360,10400,,,,,,,3.952941176,0.001076923,,4.134615385,3.778846154,14.02756098,11.8,3670.588235,3453.333333,80,140,,,,,19,79,2,79,,
Godavari,SRM,NL,32,9,170,170,1.6,11.84,,0.22,13.66390244,,,11.5,11.5,10400,10240,,,,,,,4.058823529,0.001123047,,3.778846154,3.423076923,13.29804878,11.2,3614.117647,3670.588235,80,140,,,,,19,79,2,79,,
Godavari,SRM,NL,32,10,170,170,1.6,12.08,,0.23,13.90560976,,,11.7,11.7,10240,10240,,,,,,,4.129411765,0.001142578,,3.423076923,3.067307692,13.66390244,11.5,3614.117647,3614.117647,80,150,,,,,19,79,2,79,,
Godavari,SRM,NL,32,11,170,180,1.6,13.06,,0.225,14.88231707,,,12.5,12.5,10240,10600,,,,,,,4.166666667,0.001179245,,3.067307692,2.711538462,13.90560976,11.7,3533.333333,3614.117647,80,145,,,,,19,79,2,79,,
Godavari,SRM,NL,32,12,180,170,1.6,12.47,,0.21,14.27585366,,,12,12,10600,10680,,,,,,,4.235294118,0.001123596,,2.711538462,2.355769231,14.88231707,12.5,3769.411765,3533.333333,70,140,,,,,18,78,4,78,,
Godavari,SRM,NL,32,13,170,195,1.6,13.08,,0.21,14.88560976,,,12.5,12.5,10680,11920,,,,,,,3.846153846,0.001048658,,2.355769231,2,14.27585366,12,3667.692308,3769.411765,70,140,,,,,18,78,4,78,,
Godavari,SRM,NL,33,1,0,200,3.2,11.99,,0.23,15.42268293,,,13.2,13.2,0,10840,0,0,,,,,3.96,0.001217712,,6.625,6.1625,0,0,3252,0,80,150,,,,,18,78,4,78,,
Godavari,SRM,NL,33,2,200,200,1.6,12.42,,0.25,14.26707317,,,12,12,10840,11640,,,,,,,3.6,0.001030928,,6.1625,5.7,15.42268293,13.2,3492,3252,100,150,,,,,18,78,4,78,,
Godavari,SRM,NL,33,3,200,220,1.6,14.22,,0.27,16.09195122,,,13.5,13.5,11640,12160,,,,,,,3.681818182,0.001110197,,5.7,5.2375,14.26707317,12,3316.363636,3492,100,170,,,,,18,78,4,78,,
Godavari,SRM,NL,33,4,220,170,1.6,12.16,,0.26,14.02097561,,,11.8,11.8,12160,10480,,,,,,,4.164705882,0.001125954,,5.2375,4.775,16.09195122,13.5,3698.823529,3316.363636,100,160,,,,,18,78,4,78,,
Godavari,SRM,NL,33,5,170,165,1.6,11.94,,0.24,13.78146341,,,11.6,11.6,10480,9640,,,,,,,4.218181818,0.00120332,,4.775,4.3125,14.02097561,11.8,3505.454545,3698.823529,100,140,,,,,18,78,4,78,,
Godavari,SRM,NL,33,6,165,230,1.6,13.49,,0.27,15.3602439,,,12.9,12.9,9640,12360,,,,,,,3.365217391,0.001043689,,4.3125,3.85,13.78146341,11.6,3224.347826,3505.454545,100,170,,,,,17,77,6,77,,
Godavari,SRM,NL,33,7,230,185,1.6,14.47,,0.27,16.33585366,,,13.7,13.7,12360,10880,,,,,,,4.443243243,0.001259191,,3.85,3.3875,15.3602439,12.9,3528.648649,3224.347826,100,170,,,,,17,77,6,77,,
Godavari,SRM,NL,33,8,185,200,1.6,13.15,,0.25,14.99878049,,,12.6,12.6,10880,11720,,,,,,,3.78,0.001075085,,3.3875,2.925,16.33585366,13.7,3516,3528.648649,100,150,,,,,17,77,6,77,,
Godavari,SRM,NL,33,9,200,180,1.6,12.42,,0.25,14.26707317,,,12,12,11720,9840,,,,,,,4,0.001219512,,2.925,2.4625,14.99878049,12.6,3280,3516,100,150,,,,,17,77,6,77,,
Godavari,SRM,NL,33,10,180,165,1.6,10.87,,0.22,12.68829268,,,10.7,10.7,9840,10200,,,,,,,3.890909091,0.00104902,,2.4625,2,14.26707317,12,3709.090909,3280,100,120,,,,,17,77,6,77,,
Godavari,SRM,NL,34,1,0,190,3.2,10.18,,0.22,13.59560976,,,11.7,11.7,0,10160,0,0,,,,,3.694736842,0.001151575,,6.625,6.269230769,0,0,3208.421053,0,100,120,,,,,17,77,6,77,,
Godavari,SRM,NL,34,2,190,180,1.6,11.72,,0.22,13.54195122,,,11.4,11.4,10160,10200,,,,,,,3.8,0.001117647,,6.269230769,5.913461538,13.59560976,11.7,3400,3208.421053,100,120,,,,,17,77,6,77,,
Godavari,SRM,NL,34,3,180,185,1.6,12.32,,0.23,14.1495122,,,11.9,11.9,10200,11120,,,,,,,3.859459459,0.001070144,,5.913461538,5.557692308,13.54195122,11.4,3606.486486,3400,100,130,,,,,17,77,6,77,,
Godavari,SRM,NL,34,4,185,175,1.6,11.74,,0.205,13.5452439,,,11.4,11.4,11120,9480,,,,,,,3.908571429,0.001202532,,5.557692308,5.201923077,14.1495122,11.9,3250.285714,3606.486486,80,125,,,,,17,77,6,77,,
Godavari,SRM,NL,34,5,175,200,1.6,13.08,,0.21,14.88560976,,,12.5,12.5,9480,11440,,,,,,,3.75,0.001092657,,5.201923077,4.846153846,13.5452439,11.4,3432,3250.285714,50,160,,,,,17,77,6,77,,
Godavari,SRM,NL,34,6,200,220,1.6,13.54,,0.23,15.36902439,,,12.9,12.9,11440,11600,,,,,,,3.518181818,0.001112069,,4.846153846,4.490384615,14.88560976,12.5,3163.636364,3432,60,170,,,,,17,77,6,77,,
Godavari,SRM,NL,34,7,220,170,1.6,11.86,,0.21,13.66609756,,,11.5,11.5,11600,10080,,,,,,,4.058823529,0.001140873,,4.490384615,4.134615385,15.36902439,12.9,3557.647059,3163.636364,70,140,,,,,17,77,6,77,,
Godavari,SRM,NL,34,8,170,190,1.6,12.67,,0.24,14.51317073,,,12.2,12.2,10080,11320,,,,,,,3.852631579,0.001077739,,4.134615385,3.778846154,13.66609756,11.5,3574.736842,3557.647059,80,160,,,,,17,77,6,77,,
Godavari,SRM,NL,34,9,190,210,1.6,12.81,,0.23,14.63731707,,,12.3,12.3,11320,10920,,,,,,,3.514285714,0.001126374,,3.778846154,3.423076923,14.51317073,12.2,3120,3574.736842,80,150,,,,,17,77,6,77,,
Godavari,SRM,NL,34,10,210,150,1.6,12.59,,0.21,14.39780488,,,12.1,12.1,10920,9520,,,,,,,4.84,0.001271008,,3.423076923,3.067307692,14.63731707,12.3,3808,3120,80,130,,,,,17,77,6,77,,
Godavari,SRM,NL,34,11,150,0,1.6,11.95,,0.23,13.78365854,,,11.6,11.6,9520,9600,,,,,,,#DIV/0!,0.001208333,,3.067307692,2.711538462,14.39780488,12.1,#DIV/0!,3808,80,150,,,,,19,74,7,74,,
Godavari,SRM,NL,34,12,0,0,1.6,12.56,,0.23,14.39341463,,,12.1,12.1,9600,10480,,,,,,,#DIV/0!,0.00115458,,2.711538462,2.355769231,13.78365854,11.6,#DIV/0!,#DIV/0!,80,150,,,,,19,74,7,74,,
Godavari,SRM,NL,34,13,0,0,1.6,13.20,,0.21,15.00756098,,,12.6,12.6,10480,11840,,,,,,,#DIV/0!,0.001064189,,2.355769231,2,14.39341463,12.1,#DIV/0!,#DIV/0!,80,130,,,,,19,74,7,74,,
Godavari,SRM,NL,35,1,0,0,1.6,12.54,,0.25,14.38902439,,,12.1,12.1,0,10280,0,0,,,,,#DIV/0!,0.001177043,,6.625,6.269230769,0,0,#DIV/0!,0,100,150,,,,,19,74,7,74,,
Godavari,SRM,NL,35,2,0,0,1.6,11.82,,0.24,13.6595122,,,11.5,11.5,10280,8920,,,,,,,#DIV/0!,0.001289238,,6.269230769,5.913461538,14.38902439,12.1,#DIV/0!,#DIV/0!,100,140,,,,,19,74,7,74,,
Godavari,SRM,NL,35,3,0,0,1.6,11.73,,0.21,13.54414634,,,11.4,11.4,8920,9120,,,,,,,#DIV/0!,0.00125,,5.913461538,5.557692308,13.6595122,11.5,#DIV/0!,#DIV/0!,80,130,,,,,19,74,7,74,,
Godavari,SRM,NL,35,4,0,0,1.6,11.47,,0.23,13.29585366,,,11.2,11.2,9120,10500,,,,,,,#DIV/0!,0.001066667,,5.557692308,5.201923077,13.54414634,11.4,#DIV/0!,#DIV/0!,80,150,,,,,19,74,7,74,,
Godavari,SRM,NL,35,5,0,180,1.6,13.30,,0.23,15.12512195,,,12.7,12.7,10500,11040,,,,,,,4.233333333,0.001150362,,5.201923077,4.846153846,13.29585366,11.2,3680,#DIV/0!,80,150,,,,,17,71,12,71,,
Godavari,SRM,NL,35,6,180,170,1.6,12.69,,0.23,14.51536585,,,12.2,12.2,11040,10720,,,,,,,4.305882353,0.00113806,,4.846153846,4.490384615,15.12512195,12.7,3783.529412,3680,80,150,,,,,17,71,12,71,,
Godavari,SRM,NL,35,7,170,190,1.6,13.30,,0.23,15.12512195,,,12.7,12.7,10720,10760,,,,,,,4.010526316,0.001180297,,4.490384615,4.134615385,14.51536585,12.2,3397.894737,3783.529412,80,150,,,,,17,71,12,71,,
Godavari,SRM,NL,35,8,190,190,1.6,14.48,,0.26,16.33804878,,,13.7,13.7,10760,11800,,,,,,,4.326315789,0.001161017,,4.134615385,3.778846154,15.12512195,12.7,3726.315789,3397.894737,100,160,,,,,17,71,12,71,,
Godavari,SRM,NL,35,9,190,180,1.6,14.01,,0.24,15.85463415,,,13.3,13.3,11800,11080,,,,,,,4.433333333,0.001200361,,3.778846154,3.423076923,16.33804878,13.7,3693.333333,3726.315789,100,140,,,,,17,71,12,71,,
Godavari,SRM,NL,35,10,180,180,1.6,10.12,,0.23,11.95439024,,,10.1,10.1,11080,9080,,,,,,,3.366666667,0.001112335,,3.423076923,3.067307692,15.85463415,13.3,3026.666667,3693.333333,100,130,,,,,17,71,12,71,,
Godavari,SRM,NL,35,11,180,240,1.6,14.31,,0.3,16.20731707,,,13.6,13.6,9080,13600,,,,,,,3.4,0.001,,3.067307692,2.711538462,11.95439024,10.1,3400,3026.666667,100,200,,,,,17,71,12,71,,
Godavari,SRM,NL,35,12,240,210,1.6,12.66,,0.25,14.51097561,,,12.2,12.2,13600,11800,,,,,,,3.485714286,0.001033898,,2.711538462,2.355769231,16.20731707,13.6,3371.428571,3400,100,150,,,,,14,76,10,76,,
Godavari,SRM,NL,35,13,210,210,1.6,12.73,,0.29,14.62414634,,,12.3,12.3,11800,13320,,,,,,,3.514285714,0.000923423,,2.355769231,2,14.51097561,12.2,3805.714286,3371.428571,140,150,,,,,14,76,10,76,,
Godavari,SRM,NL,36,1,0,300,2.4,10.99,,0.235,13.62646341,,,11.6,11.6,0,10720,0,0,,,,,2.32,0.00108209,,6.625,6.1625,0,0,2144,0,100,135,,,,,14,76,10,76,,
Godavari,SRM,NL,36,2,300,285,1.6,12.66,,0.25,14.51097561,,,12.2,12.2,10720,11200,,,,,,,2.568421053,0.001089286,,6.1625,5.7,13.62646341,11.6,2357.894737,2144,100,150,,,,,14,76,10,76,,
Godavari,SRM,NL,36,3,285,165,1.6,11.45,,0.24,13.29365854,,,11.2,11.2,11200,11080,,,,,,,4.072727273,0.00101083,,5.7,5.2375,14.51097561,12.2,4029.090909,2357.894737,100,140,,,,,14,76,10,76,,
Godavari,SRM,NL,36,4,165,160,1.6,10.59,,0.25,12.43780488,,,10.5,10.5,11080,10600,,,,,,,3.9375,0.000990566,,5.2375,4.775,13.29365854,11.2,3975,4029.090909,100,150,,,,,14,76,10,76,,
Godavari,SRM,NL,36,5,160,200,1.6,12.42,,0.25,14.26707317,,,12,12,10600,10680,,,,,,,3.6,0.001123596,,4.775,4.3125,12.43780488,10.5,3204,3975,100,150,,,,,13.4,82,4.6,82,,
Godavari,SRM,NL,36,6,200,180,2.4,10.61,,0.25,13.25731707,,,11.3,11.3,10680,11040,,,,,,,3.766666667,0.001023551,,4.3125,3.85,14.26707317,12,3680,3204,100,150,,,,,13.4,82,4.6,82,,
Godavari,SRM,NL,36,7,180,160,1.6,11.81,,0.25,13.65731707,,,11.5,11.5,11040,9760,,,,,,,4.3125,0.001178279,,3.85,3.3875,13.25731707,11.3,3660,3680,100,150,,,,,13.4,82,4.6,82,,
Godavari,SRM,NL,36,8,160,200,1.6,13.39,,0.25,15.24268293,,,12.8,12.8,9760,12200,,,,,,,3.84,0.00104918,,3.3875,2.925,13.65731707,11.5,3660,3660,100,150,,,,,13.4,82,4.6,82,,
Godavari,SRM,NL,36,9,200,190,1.6,11.21,,0.24,13.0497561,,,11,11,12200,10400,,,,,,,3.473684211,0.001057692,,2.925,2.4625,15.24268293,12.8,3284.210526,3660,100,140,,,,,13.4,82,4.6,82,,
Godavari,SRM,NL,36,10,190,190,1.6,11.21,,0.24,13.0497561,,,11,11,10400,10000,,,,,,,3.473684211,0.0011,,2.4625,2,13.0497561,11,3157.894737,3284.210526,100,140,,,,,13.4,82,4.6,82,,
Godavari,SRM,NL,37,1,0,200,3.2,12.10,,0.24,15.54243902,,,13.3,13.3,0,13240,0,0,,,,,3.99,0.001004532,,6.625,5.964285714,0,0,3972,0,100,140,,,,,13.4,82,4.6,82,,
Godavari,SRM,NL,37,2,200,185,1.6,12.42,,0.25,14.26707317,,,12,12,13240,14000,,,,,,,3.891891892,0.000857143,,5.964285714,5.303571429,15.54243902,13.3,4540.540541,3972,100,150,,,,,13.4,82,4.6,82,,
Godavari,SRM,NL,37,3,185,195,1.6,13.67,,0.22,15.49317073,,,13,13,14000,11520,,,,,,,4,0.001128472,,5.303571429,4.642857143,14.26707317,12,3544.615385,4540.540541,80,140,,,,,14,80,6,80,,
Godavari,SRM,NL,37,4,195,150,1.6,10.94,,0.26,12.80146341,,,10.8,10.8,11520,8720,,,,,,,4.32,0.001238532,,4.642857143,3.982142857,15.49317073,13,3488,3544.615385,80,180,,,,,14,80,6,80,,
Godavari,SRM,NL,37,5,150,180,1.6,12.08,,0.23,13.90560976,,,11.7,11.7,8720,10800,,,,,,,3.9,0.001083333,,3.982142857,3.321428571,12.80146341,10.8,3600,3488,80,150,,,,,14,80,6,80,,
Godavari,SRM,NL,37,6,180,190,1.6,11.83,,0.23,13.66170732,,,11.5,11.5,10800,10880,,,,,,,3.631578947,0.001056985,,3.321428571,2.660714286,13.90560976,11.7,3435.789474,3600,80,150,,,,,14,80,6,80,,
Godavari,SRM,NL,37,7,190,220,1.6,12.20,,0.23,14.02756098,,,11.8,11.8,10880,10960,,,,,,,3.218181818,0.001076642,,2.660714286,2,13.66170732,11.5,2989.090909,3435.789474,80,150,,,,,14,80,6,80,,
Godavari,SRM,NL,38,1,0,260,3.2,8.46,,0.23,11.88609756,,,10.3,10.3,0,9120,0,0,,,,,2.376923077,0.001129386,,6.625,6.111111111,0,0,2104.615385,0,80,150,,,,,14,80,6,80,,
Godavari,SRM,NL,38,2,260,135,1.6,11.60,,0.22,13.42,,,11.3,11.3,9120,8520,,,,,,,5.022222222,0.001326291,,6.111111111,5.597222222,11.88609756,10.3,3786.666667,2104.615385,80,140,,,,,14,80,6,80,,
Godavari,SRM,NL,38,3,135,170,1.6,11.11,,0.22,12.93219512,,,10.9,10.9,8520,9680,,,,,,,3.847058824,0.001126033,,5.597222222,5.083333333,13.42,11.3,3416.470588,3786.666667,80,140,,,,,12,83,5,83,,
Godavari,SRM,NL,38,4,170,190,1.6,12.40,,0.26,14.26487805,,,12,12,9680,10680,,,,,,,3.789473684,0.001123596,,5.083333333,4.569444444,12.93219512,10.9,3372.631579,3416.470588,80,180,,,,,12,83,5,83,,
Godavari,SRM,NL,38,5,190,185,1.6,11.04,,0.28,12.91902439,,,10.9,10.9,10680,9880,,,,,,,3.535135135,0.001103239,,4.569444444,4.055555556,14.26487805,12,3204.324324,3372.631579,100,180,,,,,12,83,5,83,,
Godavari,SRM,NL,38,6,185,180,1.6,13.08,,0.31,14.98560976,,,12.6,12.6,9880,10600,,,,,,,4.2,0.001188679,,4.055555556,3.541666667,12.91902439,10.9,3533.333333,3204.324324,100,210,,,,,12,83,5,83,,
Godavari,SRM,NL,38,7,180,190,1.6,13.20,,0.31,15.10756098,,,12.7,12.7,10600,10840,,,,,,,4.010526316,0.001171587,,3.541666667,3.027777778,14.98560976,12.6,3423.157895,3533.333333,100,210,,,,,12,83,5,83,,
Godavari,SRM,NL,38,8,190,165,1.6,11.98,,0.31,13.88804878,,,11.7,11.7,10840,10240,,,,,,,4.254545455,0.001142578,,3.027777778,2.513888889,15.10756098,12.7,3723.636364,3423.157895,100,210,,,,,12,83,5,83,,
Godavari,SRM,NL,38,9,165,185,1.6,12.59,,0.31,14.49780488,,,12.2,12.2,10240,10000,,,,,,,3.956756757,0.00122,,2.513888889,2,13.88804878,11.7,3243.243243,3723.636364,100,210,,,,,12,83,5,83,,
Godavari,SRM,NL,39,1,0,240,2.4,12.02,,0.29,14.71195122,,,12.5,12.5,0,12240,0,0,,,,,3.125,0.001021242,,6.625,6.046875,0,0,3060,0,100,190,,,,,13,82,5,82,,
Godavari,SRM,NL,39,2,240,200,1.6,12.61,,0.29,14.50219512,,,12.2,12.2,12240,11080,,,,,,,3.66,0.001101083,,6.046875,5.46875,14.71195122,12.5,3324,3060,80,210,,,,,13,82,5,82,,
Godavari,SRM,NL,39,3,200,160,1.6,12.16,,0.26,14.02097561,,,11.8,11.8,11080,10160,,,,,,,4.425,0.001161417,,5.46875,4.890625,14.50219512,12.2,3810,3324,80,180,,,,,13,82,5,82,,
Godavari,SRM,NL,39,4,160,180,1.6,13.09,,0.3,14.98780488,,,12.6,12.6,10160,10400,,,,,,,4.2,0.001211538,,4.890625,4.3125,14.02097561,11.8,3466.666667,3810,100,200,,,,,13,82,5,82,,
Godavari,SRM,NL,39,5,180,200,1.6,12.72,,0.3,14.62195122,,,12.3,12.3,10400,10200,,,,,,,3.69,0.001205882,,4.3125,3.734375,14.98780488,12.6,3060,3466.666667,100,200,,,,,13,82,5,82,,
Godavari,SRM,NL,39,6,200,170,1.6,11.41,,0.275,13.28597561,,,11.2,11.2,10200,9800,,,,,,,3.952941176,0.001142857,,3.734375,3.15625,14.62195122,12.3,3458.823529,3060,75,200,,,,,13,82,5,82,,
Godavari,SRM,NL,39,7,170,165,1.6,11.41,,0.275,13.28597561,,,11.2,11.2,9800,9800,,,,,,,4.072727273,0.001142857,,3.15625,2.578125,13.28597561,11.2,3563.636364,3458.823529,75,200,,,,,13,82,5,82,,
Godavari,SRM,NL,39,8,165,180,1.6,11.32,,0.25,13.1695122,,,11.1,11.1,9800,11200,,,,,,,3.7,0.000991071,,2.578125,2,13.28597561,11.2,3733.333333,3563.636364,50,200,,,,,13,82,5,82,,
Godavari,SRM,NL,40,1,0,275,1.6,12.53,,0.26,14.38682927,,,12.1,12.1,0,11080,0,0,,,,,2.64,0.001092058,,6.625,5.46875,0,0,2417.454545,0,80,180,,,,,11,88,1,88,,
Godavari,SRM,NL,40,2,275,230,1.6,12.75,,0.28,14.62634146,,,12.3,12.3,11080,11240,,,,,,,3.208695652,0.001094306,,5.46875,4.3125,14.38682927,12.1,2932.173913,2417.454545,80,200,,,,,11,88,1,88,,
Godavari,SRM,NL,40,3,230,190,1.6,12.38,,0.28,14.2604878,,,12,12,11240,11280,,,,,,,3.789473684,0.00106383,,4.3125,3.15625,14.62634146,12.3,3562.105263,2932.173913,80,200,,,,,11,88,1,88,,
Godavari,SRM,NL,40,4,190,160,1.6,11.16,,0.28,13.04097561,,,11,11,11280,10120,,,,,,,4.125,0.001086957,,3.15625,2,14.2604878,12,3795,3562.105263,80,200,,,,,11,88,1,88,,
Godavari,NRM,NL,41,1,0,275,2,12.61,,0,14.6097561,,,12.3,12.3,0,12000,0,0,,,,,2.683636364,0.001025,,6.625,6.543859649,0,0,2618.181818,0,,,,,,,19,70,11,70,,
Godavari,NRM,NL,41,2,275,210,1.2,15.52,,0,16.71707317,,,12.4,13.9,12000,11920,,,,,,,3.971428571,0.001166107,,6.543859649,6.462719298,14.6097561,12.3,3405.714286,2618.181818,,,,,,,19,70,11,70,,
Godavari,NRM,NL,41,3,210,170,,12.32,1.5,0,13.81707317,,,10.1,11.6,11920,11040,,,,,,,4.094117647,0.001050725,,6.462719298,6.381578947,16.71707317,12.4,3896.470588,3405.714286,,,,,,,19,70,11,70,,
Godavari,NRM,NL,41,4,170,210,,12.80,1.5,0,14.30487805,,,11,12,11040,9720,,,,,,,3.428571429,0.001234568,,6.381578947,6.300438596,13.81707317,10.1,2777.142857,3896.470588,,,,,,,19,70,11,70,,
Godavari,NRM,NL,41,5,210,180,,13.17,1,0,14.17073171,,,11.1,11.8,9720,9840,,,,,,,3.933333333,0.001199187,,6.300438596,6.219298246,14.30487805,11,3280,2777.142857,,,,,,,19,70,11,70,,
Godavari,NRM,NL,41,6,180,170,,16.22,0.7,0,16.9195122,,,12,14,9840,10160,,,,,,,4.941176471,0.001377953,,6.219298246,6.138157895,14.17073171,11.1,3585.882353,3280,,,,,,,19,70,11,70,,
Godavari,NRM,NL,41,7,170,190,,12.93,2,0,14.92682927,,,10.6,12.6,10160,10920,,,,,,,3.978947368,0.001153846,,6.138157895,6.057017544,16.9195122,12,3448.421053,3585.882353,,,,,,,19,70,11,70,,
Godavari,NRM,NL,41,8,190,190,,13.54,2,0,15.53658537,,,11.1,13.1,10920,10680,,,,,,,4.136842105,0.001226592,,6.057017544,5.975877193,14.92682927,10.6,3372.631579,3448.421053,,,,,,,19,70,11,70,,
Godavari,NRM,NL,41,9,190,210,,15.73,2,0,17.73170732,,,12.9,14.9,10680,11320,,,,,,,4.257142857,0.001316254,,5.975877193,5.894736842,15.53658537,11.1,3234.285714,3372.631579,,,,,,,19,70,11,70,,
Godavari,NRM,NL,41,10,210,210,,12.93,2,0,14.92682927,,,11.1,12.6,11320,13160,,,,,,,3.6,0.000957447,,5.894736842,5.813596491,17.73170732,12.9,3760,3234.285714,,,,,,,19,70,11,70,,
Godavari,NRM,NL,41,11,210,210,,13.90,1.5,0,15.40243902,,,11.4,12.9,13160,11920,,,,,,,3.685714286,0.001082215,,5.813596491,5.73245614,14.92682927,11.1,3405.714286,3760,,,,,,,19,70,11,70,,
Godavari,NRM,NL,41,12,210,200,,14.02,1.5,0,15.52439024,,,11.5,13,11920,10520,,,,,,,3.9,0.001235741,,5.73245614,5.651315789,15.40243902,11.4,3156,3405.714286,,,,,,,16,72,12,72,,
Godavari,NRM,NL,41,13,200,180,,14.88,1.5,0,16.37804878,,,11.7,13.7,10520,11200,,,,,,,4.566666667,0.001223214,,5.651315789,5.570175439,15.52439024,11.5,3733.333333,3156,,,,,,,16,72,12,72,,
Godavari,NRM,NL,41,14,180,280,,13.41,2,0,15.41463415,,,11.5,13,11200,12920,,,,,,,2.785714286,0.001006192,,5.570175439,5.489035088,16.37804878,11.7,2768.571429,3733.333333,,,,,,,16,72,12,72,,
Godavari,NRM,NL,41,15,280,285,,14.76,1.5,0,16.25609756,,,12.1,13.6,12920,11600,,,,,,,2.863157895,0.001172414,,5.489035088,5.407894737,15.41463415,11.5,2442.105263,2768.571429,,,,,,,16,72,12,72,,
Godavari,NRM,NL,41,16,285,195,,15.24,1.5,0,16.74390244,,,12,14,11600,12080,,,,,,,4.307692308,0.00115894,,5.407894737,5.326754386,16.25609756,12.1,3716.923077,2442.105263,,,,,,,16,72,12,72,,
Godavari,NRM,NL,41,17,195,190,,13.78,2,0,15.7804878,,,11.8,13.3,12080,11280,,,,,,,4.2,0.001179078,,5.326754386,5.245614035,16.74390244,12,3562.105263,3716.923077,,,,,,,16,72,12,72,,
Godavari,NRM,NL,41,18,190,170,,13.05,1.5,0,14.54878049,,,10.7,12.2,11280,10160,,,,,,,4.305882353,0.001200787,,5.245614035,5.164473684,15.7804878,11.8,3585.882353,3562.105263,,,,,,,16,72,12,72,,
Godavari,NRM,NL,41,19,170,180,,12.80,1.5,0,14.30487805,,,12,12,10160,10640,,,,,,,4,0.00112782,,5.164473684,5.083333333,14.54878049,10.7,3546.666667,3585.882353,,,,,,,16,77,7,77,,
Godavari,NRM,NL,41,20,180,180,2,15.29,,0,17.29268293,,,12.5,14.5,10640,11380,,,,,,,4.833333333,0.001274165,,5.083333333,5.002192982,14.30487805,12,3793.333333,3546.666667,,,,,,,16,77,7,77,,
Godavari,NRM,NL,41,21,180,190,,14.15,2,0,16.14634146,,,11.6,13.6,11380,10900,,,,,,,4.294736842,0.001247706,,5.002192982,4.921052632,17.29268293,12.5,3442.105263,3793.333333,,,,,,,16,77,7,77,,
Godavari,NRM,NL,41,22,190,180,,13.54,2,0,15.53658537,,,11.1,13.1,10900,10500,,,,,,,4.366666667,0.001247619,,4.921052632,4.839912281,16.14634146,11.6,3500,3442.105263,,,,,,,16,77,7,77,,
Godavari,NRM,NL,41,23,180,165,,13.78,2,0,15.7804878,,,11.8,13.3,10500,10540,,,,,,,4.836363636,0.00126186,,4.839912281,4.75877193,15.53658537,11.1,3832.727273,3500,,,,,,,16,77,7,77,,
Godavari,NRM,NL,41,24,165,190,,13.54,1.5,0,15.03658537,,,10.6,12.6,10540,9950,,,,,,,3.978947368,0.001266332,,4.75877193,4.677631579,15.7804878,11.8,3142.105263,3832.727273,,,,,,,16,77,7,77,,
Godavari,NRM,NL,41,25,190,175,,16.34,2,0,18.34146341,,,13.9,15.4,9950,12410,,,,,,,5.28,0.001240935,,4.677631579,4.596491228,15.03658537,10.6,4254.857143,3142.105263,,,,,,,16,77,7,77,,
Godavari,NRM,NL,41,26,175,200,,14.88,1.5,0,16.37804878,,,12.2,13.7,12410,11600,,,,,,,4.11,0.001181034,,4.596491228,4.515350877,18.34146341,13.9,3480,4254.857143,,,,,,,18.5,76.5,5,76.5,,
Godavari,NRM,NL,41,27,200,160,,15.37,1.5,0,16.86585366,,,12.6,14.1,11600,11720,,,,,,,5.2875,0.001203072,,4.515350877,4.434210526,16.37804878,12.2,4395,3480,,,,,,,18.5,76.5,5,76.5,,
Godavari,NRM,NL,41,28,160,195,,16.22,1.5,0,17.7195122,,,13.3,14.8,11720,12080,,,,,,,4.553846154,0.001225166,,4.434210526,4.353070175,16.86585366,12.6,3716.923077,4395,,,,,,,18.5,76.5,5,76.5,,
Godavari,NRM,NL,41,29,195,180,,14.88,1.5,0,16.37804878,,,12.2,13.7,12080,11200,,,,,,,4.566666667,0.001223214,,4.353070175,4.271929825,17.7195122,13.3,3733.333333,3716.923077,,,,,,,18.5,76.5,5,76.5,,
Godavari,NRM,NL,41,30,180,170,,13.90,1.5,0,15.40243902,,,12.9,12.9,11200,11860,,,,,,,4.552941176,0.00108769,,4.271929825,4.190789474,16.37804878,12.2,4185.882353,3733.333333,,,,,,,18.5,76.5,5,76.5,,
Godavari,NRM,NL,41,31,170,180,1.2,14.54,,0,15.74146341,,,11.6,13.1,11860,10980,,,,,,,4.366666667,0.001193078,,4.190789474,4.109649123,15.40243902,12.9,3660,4185.882353,,,,,,,18.5,76.5,5,76.5,,
Godavari,NRM,NL,41,32,180,190,,16.10,1.5,0,17.59756098,,,13.2,14.7,10980,12120,,,,,,,4.642105263,0.001212871,,4.109649123,4.028508772,15.74146341,11.6,3827.368421,3660,,,,,,,18.5,76.5,5,76.5,,
Godavari,NRM,NL,41,33,190,190,,14.02,1.5,0,15.52439024,,,11.5,13,12120,11160,,,,,,,4.105263158,0.001164875,,4.028508772,3.947368421,17.59756098,13.2,3524.210526,3827.368421,,,,,,,18.5,76.5,5,76.5,,
Godavari,NRM,NL,41,34,190,200,,17.68,1.5,0,19.18292683,,,14.5,16,11160,13400,,,,,,,4.8,0.00119403,,3.947368421,3.86622807,15.52439024,11.5,4020,3524.210526,,,,,,,17,88,5,88,,
Godavari,NRM,NL,41,35,200,185,1.5,13.45,1.5,0,16.45121951,,,12.5,14,13400,11500,,,,,,,4.540540541,0.001217391,,3.86622807,3.785087719,19.18292683,14.5,3729.72973,4020,,,,,,,17,88,5,88,,
Godavari,NRM,NL,41,36,185,180,,15.61,1.5,0,17.1097561,,,12.8,14.3,11500,12100,,,,,,,4.766666667,0.001181818,,3.785087719,3.703947368,16.45121951,12.5,4033.333333,3729.72973,,,,,,,17,88,5,88,,
Godavari,NRM,NL,41,37,180,180,,15.37,1.5,0,16.86585366,,,12.1,14.1,12100,12000,,,,,,,4.7,0.001175,,3.703947368,3.622807018,17.1097561,12.8,4000,4033.333333,,,,,,,17,88,5,88,,
Godavari,NRM,NL,41,38,180,180,,15.12,2,0,17.12195122,,,12.9,14.4,12000,12160,,,,,,,4.8,0.001184211,,3.622807018,3.541666667,16.86585366,12.1,4053.333333,4000,,,,,,,17,88,5,88,,
Godavari,NRM,NL,41,39,180,200,,15.98,1.5,0,17.47560976,,,13.1,14.6,12160,12480,,,,,,,4.38,0.001169872,,3.541666667,3.460526316,17.12195122,12.9,3744,4053.333333,,,,,,,17,88,5,88,,
Godavari,NRM,NL,41,40,200,195,,16.59,1.5,0,18.08536585,,,13.1,15.1,12480,12600,,,,,,,4.646153846,0.001198413,,3.460526316,3.379385965,17.47560976,13.1,3876.923077,3744,,,,,,,17,88,5,88,,
Godavari,NRM,NL,41,41,195,185,,16.22,2,0,18.2195122,,,13.3,15.3,12600,11970,,,,,,,4.962162162,0.001278195,,3.379385965,3.298245614,18.08536585,13.1,3882.162162,3876.923077,,,,,,,16,77.5,6.5,77.5,,
Godavari,NRM,NL,41,42,185,170,,16.10,2,0,18.09756098,,,15.2,15.2,11970,13520,,,,,,,5.364705882,0.00112426,,3.298245614,3.217105263,18.2195122,13.3,4771.764706,3882.162162,,,,,,,16,77.5,6.5,77.5,,
Godavari,NRM,NL,41,43,170,190,2,16.63,,0,18.63414634,,,14.1,15.6,13520,12530,,,,,,,4.926315789,0.001245012,,3.217105263,3.135964912,18.09756098,15.2,3956.842105,4771.764706,,,,,,,16,77.5,6.5,77.5,,
Godavari,NRM,NL,41,44,190,190,,15.00,1.5,0,16.5,,,11.8,13.8,12530,10560,,,,,,,4.357894737,0.001306818,,3.135964912,3.054824561,18.63414634,14.1,3334.736842,3956.842105,,,,,,,16,77.5,6.5,77.5,,
Godavari,NRM,NL,41,45,190,185,,15.61,2,0,17.6097561,,,12.8,14.8,10560,11510,,,,,,,4.8,0.001285838,,3.054824561,2.973684211,16.5,11.8,3732.972973,3334.736842,,,,,,,16,77.5,6.5,77.5,,
Godavari,NRM,NL,41,46,185,165,,14.76,2,0,16.75609756,,,12.1,14.1,11510,10770,,,,,,,5.127272727,0.001309192,,2.973684211,2.89254386,17.6097561,12.8,3916.363636,3732.972973,,,,,,,16,77.5,6.5,77.5,,
Godavari,NRM,NL,41,47,165,190,,15.85,2,0,17.85365854,,,13.5,15,10770,12020,,,,,,,4.736842105,0.00124792,,2.89254386,2.811403509,16.75609756,12.1,3795.789474,3916.363636,,,,,,,16,77.5,6.5,77.5,,
Godavari,NRM,NL,41,48,190,195,,15.00,1.5,0,16.5,,,12.3,13.8,12020,11320,,,,,,,4.246153846,0.001219081,,2.811403509,2.730263158,17.85365854,13.5,3483.076923,3795.789474,,,,,,,20,78,2,78,,
Godavari,NRM,NL,41,49,195,200,,15.98,1.5,0,17.47560976,,,13.1,14.6,11320,12060,,,,,,,4.38,0.001210614,,2.730263158,2.649122807,16.5,12.3,3618,3483.076923,,,,,,,20,78,2,78,,
Godavari,NRM,NL,41,50,200,175,,15.00,1.5,0,16.5,,,12.3,13.8,12060,11310,,,,,,,4.731428571,0.001220159,,2.649122807,2.567982456,17.47560976,13.1,3877.714286,3618,,,,,,,20,78,2,78,,
Godavari,NRM,NL,41,51,175,210,,16.46,1.5,0,17.96341463,,,15,15,11310,13800,,,,,,,4.285714286,0.001086957,,2.567982456,2.486842105,16.5,12.3,3942.857143,3877.714286,,,,,,,20,78,2,78,,
Godavari,NRM,NL,41,52,210,200,1.6,17.36,,0,18.95609756,,,14.3,15.8,13800,13150,,,,,,,4.74,0.001201521,,2.486842105,2.405701754,17.96341463,15,3945,3942.857143,,,,,,,20,78,2,78,,
Godavari,NRM,NL,41,53,200,185,,14.76,1.5,0,16.25609756,,,12.1,13.6,13150,11100,,,,,,,4.410810811,0.001225225,,2.405701754,2.324561404,18.95609756,14.3,3600,3945,,,,,,,20,78,2,78,,
Godavari,NRM,NL,41,54,185,195,,15.24,1.5,0,16.74390244,,,12.5,14,11100,11460,,,,,,,4.307692308,0.00122164,,2.324561404,2.243421053,16.25609756,12.1,3526.153846,3600,,,,,,,20,78,2,78,,
Godavari,NRM,NL,41,55,195,210,,15.00,1.5,0,16.5,,,12.3,13.8,11460,11160,,,,,,,3.942857143,0.001236559,,2.243421053,2.162280702,16.74390244,12.5,3188.571429,3526.153846,,,,,,,20,78,2,78,,
Godavari,NRM,NL,41,56,210,205,,15.85,1.5,0,17.35365854,,,13,14.5,11160,11740,,,,,,,4.243902439,0.001235094,,2.162280702,2.081140351,16.5,12.3,3436.097561,3188.571429,,,,,,,20,78,2,78,,
Godavari,NRM,NL,41,57,205,215,,#REF!,1.5,0,#REF!,,,14.7,#REF!,11740,12340,,,,,,,#REF!,#REF!,,2.081140351,2,17.35365854,13,3443.72093,3436.097561,,,,,,,20,78,2,78,,
Hind Coil,NRM,P1,42,1,0,265,2.1,12.70,,0,16.05365854,,1700,13.7,13.7,0,8800,0,0,,3800,395,,3.101886792,0.001556818,,5.25,5.198979592,0,0,1992.45283,0,,,1.25,,,,,,,,,
Hind Coil,NRM,P1,42,2,265,160,1.9,10.09,,0,13.24926829,,1660,11.37,11.37,8800,8000,3800,395,,3800,395,,4.26375,0.00142125,,5.198979592,5.147959184,16.05365854,13.7,3000,1992.45283,,,1.26,,,,,,,,,
Hind Coil,NRM,P1,42,3,160,165,2.02,9.68,,0,12.88585366,,1675,11.08,11.08,8000,7700,3800,395,,3800,395,,4.029090909,0.001438961,,5.147959184,5.096938776,13.24926829,11.37,2800,3000,,,1.19,,,,,,,,,
Hind Coil,NRM,P1,42,4,165,140,2.1,6.80,,0,10.0897561,,1665,8.8,8.8,7700,5900,3800,395,,3800,395,,3.771428571,0.001491525,,5.096938776,5.045918367,12.88585366,11.08,2528.571429,2800,,,1.19,,,,,,,,,
Hind Coil,NRM,P1,42,5,140,160,2.15,8.91,,0,12.27121951,,1656,10.6,10.6,5900,7300,3800,395,,3800,395,,3.975,0.001452055,,5.045918367,4.994897959,10.0897561,8.8,2737.5,2528.571429,,,1.21,,,,,,,,,
Hind Coil,NRM,P1,42,6,160,125,2.1,9.89,,0,12.99268293,,1655,11.15,11.15,7300,6100,3800,395,,3800,395,,5.352,0.001827869,,4.994897959,4.943877551,12.27121951,10.6,2928,2737.5,,,1,,,,,,,,,
Hind Coil,NRM,P1,42,7,125,900,2.1,-3.70,,0,-0.604878049,,1650,,0,6100,,3800,395,,3800,395,,0,#DIV/0!,,4.943877551,4.892857143,12.99268293,11.15,0,2928,,,1,,,,,,,,,
Hind Coil,NRM,P1,42,8,900,130,2.1,10.59,,0,13.68780488,,1720,11.72,11.72,,6000,3800,395,,3800,395,,5.409230769,0.001953333,,4.892857143,4.841836735,-0.604878049,,2769.230769,0,,,1,,,,,,,,,
