Repository: dsnikhil1/Digital-Twin-for-Induction-Furnaces

# Digital-Twin-for-Induction-Furnaces
Saint Gobain is interested in improving the performance of its induction furnaces for melting steel. Saint Gobain has provided us with data that has been generated from multiple melts comprising several heats. The data is of various electrical parameters, heat time, amount of material charged in each melt, the output obtained from each melt, and the tapping temperature of each melt. Initial and Final refractory profiles are also available for all the melts. This data is obtained from different customers of Saint Gobain and the induction furnaces are of different sizes.

File: Phase 2/Final-data.csv (part 4 of 7)
Customer Name,Refractory,Lining type,campaign,Heat number (life number),Total Heat Time previous (minutes),Total Heat Time (minutes),Scrap (MT),Sponge (MT),Hot Heel (MT),Alloys (MT),Input (MT),Final C%,Tapping Temperature ©,Output (MT),Output + Next Hot Heel (MT),Input energy previous (KWH),Input energy (KWH),Previous Voltage,Previous Frequency,Previous Rating of the Furnace,Voltage,Frequency,Rating of the furnace (KW),Melt rate (MT/Hr),Efficiency (MT/KWH),Number of capacitors removed,Refractory lining before heating,Refractory lining after heating,Previous Input,Previous Output,Power,Power previous,Carbon addition (Kg),SiMn addition (Kg),Pig iron addition (MT) ,Scrap (KG),Output (KG),Pig iron (KG),Lumps(%),Pellets(%),Fines(%),Pellets(kg),Lumps(Kg),Fines (Kg)
Hind Coil,NRM,P1,42,9,130,165,2.1,10.65,,0,13.64634146,,1675,11.67,11.67,6000,7700,3800,395,,3800,395,,4.243636364,0.001515584,,4.841836735,4.790816327,13.68780488,11.72,2800,2769.230769,,,0.9,,,,,,,,,
Hind Coil,NRM,P1,42,10,165,135,2.1,9.47,,0,12.56585366,,1685,10.8,10.8,7700,6800,3800,395,,3800,395,,4.8,0.001588235,,4.790816327,4.739795918,13.64634146,11.67,3022.222222,2800,,,1,,,,,,,,,
Hind Coil,NRM,P1,42,11,135,260,2.11,11.95,,0,15.21560976,,1666,13,13,6800,8000,3800,395,,3800,395,,3,0.001625,,4.739795918,4.68877551,12.56585366,10.8,1846.153846,3022.222222,,,1.16,,,,,,,,,
Hind Coil,NRM,P1,42,12,260,150,2.1,9.97,,0,13.2604878,,1685,11.4,11.4,8000,7200,3800,395,,3800,395,,4.56,0.001583333,,4.68877551,4.637755102,15.21560976,13,2880,1846.153846,,,1.19,,,,,,,,,
Hind Coil,NRM,P1,42,13,150,140,2.04,8.14,,0,11.33902439,,1672,9.81,9.81,7200,6400,3800,395,,3800,395,,4.204285714,0.001532813,,4.637755102,4.586734694,13.2604878,11.4,2742.857143,2880,,,1.16,,,,,,,,,
Hind Coil,NRM,P1,42,14,140,155,2.02,10.47,,0,13.64780488,,1662,11.7,11.7,6400,8100,3800,395,,3800,395,,4.529032258,0.001444444,,4.586734694,4.535714286,11.33902439,9.81,3135.483871,2742.857143,,,1.16,,,,,,,,,
Hind Coil,NRM,P1,42,15,155,140,2.02,8.46,,0,11.68682927,,1651,10.1,10.1,8100,6900,3800,395,,3800,395,,4.328571429,0.001463768,,4.535714286,4.484693878,13.64780488,11.7,2957.142857,3135.483871,,,1.21,,,,,,,,,
Hind Coil,NRM,P1,42,16,140,160,2.1,9.96,,0,13.36097561,,1660,11.5,11.5,6900,7800,3800,395,,3800,395,,4.3125,0.001474359,,4.484693878,4.433673469,11.68682927,10.1,2925,2957.142857,,,1.3,,,,,,,,,
Hind Coil,NRM,P1,42,17,160,170,2.1,11.26,,0,14.46097561,,1675,12.37,12.37,7800,7600,3800,395,,3800,395,,4.365882353,0.001627632,,4.433673469,4.382653061,13.36097561,11.5,2682.352941,2925,,,1.1,,,,,,,,,
Hind Coil,NRM,P1,42,18,170,165,2.1,8.27,,0,11.26829268,,1675,9.72,9.72,7600,7400,3800,395,,3800,395,,3.534545455,0.001313514,,4.382653061,4.331632653,14.46097561,12.37,2690.909091,2682.352941,,,0.9,,,,,,,,,
Hind Coil,NRM,P1,42,19,165,150,1.95,13.00,,0,16,,1885,13.6,13.6,7400,7600,3800,395,,3800,395,,5.44,0.001789474,,4.331632653,4.280612245,11.26829268,9.72,3040,2690.909091,,,1.05,,,,,,,,,
Hind Coil,NRM,P1,42,20,150,160,2.21,9.35,,0,12.65902439,,1672,10.91,10.91,7600,7800,3800,395,,3800,395,,4.09125,0.001398718,,4.280612245,4.229591837,16,13.6,2925,3040,,,1.1,,,,,,,,,
Hind Coil,NRM,P1,42,21,160,160,2.1,10.64,,0,13.93121951,,1652,11.95,11.95,7800,7300,3800,395,,3800,395,,4.48125,0.001636986,,4.229591837,4.178571429,12.65902439,10.91,2737.5,2925,,,1.19,,,,,,,,,
Hind Coil,NRM,P1,42,22,160,165,1.81,11.45,,0,14.10487805,,1689,11.99,11.99,7300,8700,3800,395,,3800,395,,4.36,0.001378161,,4.178571429,4.12755102,13.93121951,11.95,3163.636364,2737.5,,,0.84,,,,,,,,,
Hind Coil,NRM,P1,42,23,165,165,1.81,11.25,,0,13.95902439,,1676,11.88,11.88,8700,8000,3800,395,,3800,395,,4.32,0.001485,,4.12755102,4.076530612,14.10487805,11.99,2909.090909,3163.636364,,,0.9,,,,,,,,,
Hind Coil,NRM,P1,42,24,165,165,1.79,9.34,,0,12.17756098,,1665,10.44,10.44,8000,7500,3800,395,,3800,395,,3.796363636,0.001392,,4.076530612,4.025510204,13.95902439,11.88,2727.272727,2909.090909,,,1.05,,,,,,,,,
Hind Coil,NRM,P1,42,25,165,165,1.8,8.85,,0,11.89463415,,1638,10.24,10.24,7500,8000,3800,395,,3800,395,,3.723636364,0.00128,,4.025510204,3.974489796,12.17756098,10.44,2909.090909,2727.272727,,,1.24,,,,,,,,,
Hind Coil,NRM,P1,42,26,165,155,1.96,11.09,,0,14.34146341,,1670,12.28,12.28,8000,7700,3800,395,,3800,395,,4.753548387,0.001594805,,3.974489796,3.923469388,11.89463415,10.24,2980.645161,2909.090909,,,1.29,,,,,,,,,
Hind Coil,NRM,P1,42,27,155,180,1.9,10.56,,0,13.70439024,,1670,11.74,11.74,7700,9100,3800,395,,3800,395,,3.913333333,0.00129011,,3.923469388,3.87244898,14.34146341,12.28,3033.333333,2980.645161,,,1.24,,,,,,,,,
Hind Coil,NRM,P1,42,28,180,115,2.16,6.96,,0,10.11512195,,1640,8.8,8.8,9100,5500,3800,395,,3800,395,,4.591304348,0.0016,,3.87244898,3.821428571,13.70439024,11.74,2869.565217,3033.333333,,,1,,,,,,,,,
Hind Coil,NRM,P1,42,29,115,120,1.99,8.46,,0,11.69707317,,1645,10.11,10.11,5500,6300,3800,395,,3800,395,,5.055,0.001604762,,3.821428571,3.770408163,10.11512195,8.8,3150,2869.565217,,,1.25,,,,,,,,,
Hind Coil,NRM,P1,42,30,120,210,1.89,9.38,,0,12.4702439,,1667,10.72,10.72,6300,7400,3800,395,,3800,395,,3.062857143,0.001448649,,3.770408163,3.719387755,11.69707317,10.11,2114.285714,3150,,,1.2,,,,,,,,,
Hind Coil,NRM,P1,42,31,210,120,2.02,10.04,,0,13.1697561,,1656,11.3,11.3,7400,6800,3800,395,,3800,395,,5.65,0.001661765,,3.719387755,3.668367347,12.4702439,10.72,3400,2114.285714,,,1.11,,,,,,,,,
Hind Coil,NRM,P1,42,32,120,150,2.04,9.10,,0,12.30243902,,1672,10.6,10.6,6800,7200,3800,395,,3800,395,,4.24,0.001472222,,3.668367347,3.617346939,13.1697561,11.3,2880,3400,,,1.16,,,,,,,,,
Hind Coil,NRM,P1,42,33,150,150,2.01,9.06,,0,12.22487805,,1665,10.53,10.53,7200,6500,3800,395,,3800,395,,4.212,0.00162,,3.617346939,3.566326531,12.30243902,10.6,2600,2880,,,1.15,,,,,,,,,
Hind Coil,NRM,P1,42,34,150,150,2.16,11.29,,0,14.68,,1664,12.58,12.58,6500,8000,3800,395,,3500,395,,5.032,0.0015725,,3.566326531,3.515306122,12.22487805,10.53,3200,2600,,,1.23,,,,,,,,,
Hind Coil,NRM,P1,42,35,150,145,2.14,8.92,,0,12.30390244,,1658,10.63,10.63,8000,7400,3500,395,,3500,415,,4.39862069,0.001436486,,3.515306122,3.464285714,14.68,12.58,3062.068966,3200,,,1.24,,,,,,,,,
Hind Coil,NRM,P1,42,36,145,155,2.23,9.27,,0,12.73756098,,1666,11,11,7400,8000,3500,415,,3500,415,,4.258064516,0.001375,,3.464285714,3.413265306,12.30390244,10.63,3096.774194,3062.068966,,,1.24,,,,,,,,,
Hind Coil,NRM,P1,42,37,155,145,2.24,8.40,,0,11.88195122,,1670,10.3,10.3,8000,7000,3500,415,,3500,415,,4.262068966,0.001471429,,3.413265306,3.362244898,12.73756098,11,2896.551724,3096.774194,,,1.24,,,,,,,,,
Hind Coil,NRM,P1,42,38,145,140,2.25,10.17,,0,13.59902439,,1670,11.7,11.7,7000,7700,3500,415,,3500,415,,5.014285714,0.001519481,,3.362244898,3.31122449,11.88195122,10.3,3300,2896.551724,,,1.18,,,,,,,,,
Hind Coil,NRM,P1,42,39,140,160,2.1,9.63,,0,12.82682927,,1675,11.03,11.03,7700,8000,3500,415,,3500,415,,4.13625,0.00137875,,3.31122449,3.260204082,13.59902439,11.7,3000,3300,,,1.1,,,,,,,,,
Hind Coil,NRM,P1,42,40,160,165,1.8,10.61,,0,13.55853659,,1670,11.59,11.59,8000,7500,3500,415,,3500,415,,4.214545455,0.001545333,,3.260204082,3.209183673,12.82682927,11.03,2727.272727,3000,,,1.15,,,,,,,,,
Hind Coil,NRM,P1,42,41,165,165,2.1,9.90,,0,13.14634146,,1660,11.3,11.3,7500,7500,3500,415,,3400,420,,4.109090909,0.001506667,,3.209183673,3.158163265,13.55853659,11.59,2727.272727,2727.272727,,,1.15,,,,,,,,,
Hind Coil,NRM,P1,42,42,165,170,2.1,8.62,,0,11.91707317,,1678,10.3,10.3,7500,7500,3400,420,,3400,420,,3.635294118,0.001373333,,3.158163265,3.107142857,13.14634146,11.3,2647.058824,2727.272727,,,1.2,,,,,,,,,
Hind Coil,NRM,P1,42,43,170,160,2.16,12.61,,0,15.99707317,,1678,13.66,13.66,7500,8100,3400,420,,3400,420,,5.1225,0.00168642,,3.107142857,3.056122449,11.91707317,10.3,3037.5,2647.058824,,,1.23,,,,,,,,,
Hind Coil,NRM,P1,42,44,160,160,2.16,11.39,,0,14.77756098,,1680,12.66,12.66,8100,7600,3400,420,,3400,420,,4.7475,0.001665789,,3.056122449,3.005102041,15.99707317,13.66,2850,3037.5,,,1.23,,,,,,,,,
Hind Coil,NRM,P1,42,45,160,155,2.16,9.95,,0,13.33853659,,1669,11.48,11.48,7600,7500,3400,420,,3400,420,,4.443870968,0.001530667,,3.005102041,2.954081633,14.77756098,12.66,2903.225806,2850,,,1.23,,,,,,,,,
Hind Coil,NRM,P1,42,46,155,155,2.16,10.74,,0,14.1004878,,1678,12.1,12.1,7500,7500,3400,420,,3400,420,,4.683870968,0.001613333,,2.954081633,2.903061224,13.33853659,11.48,2903.225806,2903.225806,,,1.2,,,,,,,,,
Hind Coil,NRM,P1,42,47,155,165,1.99,10.00,,0,13.13317073,,1656,11.27,11.27,7500,7800,3400,420,,3400,420,,4.098181818,0.001444872,,2.903061224,2.852040816,14.1004878,12.1,2836.363636,2903.225806,,,1.14,,,,,,,,,
Hind Coil,NRM,P1,42,48,165,155,2.01,10.01,,0,13.26634146,,1654,11.4,11.4,7800,7500,3400,420,,3400,420,,4.412903226,0.00152,,2.852040816,2.801020408,13.13317073,11.27,2903.225806,2836.363636,,,1.25,,,,,,,,,
Hind Coil,NRM,P1,42,49,155,155,2.01,11.64,,0,14.75707317,,1661,12.6,12.6,7500,7500,3400,420,,3400,420,,4.877419355,0.00168,,2.801020408,2.75,13.26634146,11.4,2903.225806,2903.225806,,,1.11,,,,,,,,,
Hind Coil,NRM,NL,43,1,0,290,1.83,12.18,,0,14.71365854,,1680,12.47,12.47,0,9713,0,0,,,,,2.58,0.001283846,,5.25,5.185897436,0,0,2009.586207,0,,,0.7,,,,,,,,,
Hind Coil,NRM,NL,43,2,290,170,2.2,10.04,,0,13.49658537,,1645,11.62,11.62,9713,8700,,,,,,,4.101176471,0.001335632,,5.185897436,5.121794872,14.71365854,12.47,3070.588235,2009.586207,,,1.255,,,,,,,,,
Hind Coil,NRM,NL,43,3,170,150,2.3,7.92,,0,11.22195122,,1635,9.73,9.73,8700,8466,,,,,,,3.892,0.001149303,,5.121794872,5.057692308,13.49658537,11.62,3386.4,3070.588235,,,1,,,,,,,,,
Hind Coil,NRM,NL,43,4,150,145,2.3,8.74,,0,12.14146341,,1658,10.5,10.5,8466,7765,,,,,,,4.344827586,0.001352222,,5.057692308,4.993589744,11.22195122,9.73,3213.103448,3386.4,,,1.1,,,,,,,,,
Hind Coil,NRM,NL,43,5,145,180,2.245,11.40,,0,14.90243902,,1660,12.78,12.78,7765,9187,,,,,,,4.26,0.001391096,,4.993589744,4.929487179,12.14146341,10.5,3062.333333,3213.103448,,,1.255,,,,,,,,,
Hind Coil,NRM,NL,43,6,180,145,2.2,10.38,,0,13.63414634,,1666,11.7,11.7,9187,7403,,,,,,,4.84137931,0.00158044,,4.929487179,4.865384615,14.90243902,12.78,3063.310345,3062.333333,,,1.05,,,,,,,,,
Hind Coil,NRM,NL,43,7,145,110,1.9,11.65,,0,14.35121951,,1660,12.2,12.2,7403,8577,,,,,,,6.654545455,0.001422409,,4.865384615,4.801282051,13.63414634,11.7,4678.363636,3063.310345,,,0.8,,,,,,,,,
Hind Coil,NRM,NL,43,8,110,160,1,11.88,,0,13.9804878,,1660,11.8,11.8,8577,8302,,,,,,,4.425,0.001421344,,4.801282051,4.737179487,14.35121951,12.2,3113.25,4678.363636,,,1.1,,,,,,,,,
Hind Coil,NRM,NL,43,9,160,140,1.7,8.12,,0,10.91707317,,1649,9.4,9.4,8302,6811,,,,,,,4.028571429,0.00138012,,4.737179487,4.673076923,13.9804878,11.8,2919,3113.25,,,1.1,,,,,,,,,
Hind Coil,NRM,NL,43,10,140,125,2.2,10.97,,0,14.2195122,,1650,12.18,12.18,6811,6032,,,,,,,5.8464,0.002019231,,4.673076923,4.608974359,10.91707317,9.4,2895.36,2919,,,1.05,,,,,,,,,
Hind Coil,NRM,NL,43,11,125,145,2.1,8.44,,0,11.64268293,,1666,10.059,10.059,6032,8280,,,,,,,4.162344828,0.001214855,,4.608974359,4.544871795,14.2195122,12.18,3426.206897,2895.36,,,1.1,,,,,,,,,
Hind Coil,NRM,NL,43,12,145,130,2.3,6.73,,0,10.12926829,,1630,8.85,8.85,8280,6325,,,,,,,4.084615385,0.001399209,,4.544871795,4.480769231,11.64268293,10.059,2919.230769,3426.206897,,,1.1,,,,,,,,,
Hind Coil,NRM,NL,43,13,130,140,2.265,8.66,,0,12.10829268,,1648,10.48,10.48,6325,7113,,,,,,,4.491428571,0.001473359,,4.480769231,4.416666667,10.12926829,8.85,3048.428571,2919.230769,,,1.18,,,,,,,,,
Hind Coil,NRM,NL,43,14,140,155,2.275,10.36,,0,13.73170732,,1665,11.8,11.8,7113,8132,,,,,,,4.567741935,0.001451058,,4.416666667,4.352564103,12.10829268,10.48,3147.870968,3048.428571,,,1.1,,,,,,,,,
Hind Coil,NRM,NL,43,15,155,150,2.35,10.27,,0,13.71707317,,1670,11.8,11.8,8132,8031,,,,,,,4.72,0.001469306,,4.352564103,4.288461538,13.73170732,11.8,3212.4,3147.870968,,,1.1,,,,,,,,,
Hind Coil,NRM,NL,43,16,150,145,1.9,8.98,,0,11.97560976,,1661,10.3,10.3,8031,6546,,,,,,,4.262068966,0.00157348,,4.288461538,4.224358974,13.71707317,11.8,2708.689655,3212.4,,,1.1,,,,,,,,,
Hind Coil,NRM,NL,43,17,145,150,1.6,9.88,,0,12.63414634,,1654,10.8,10.8,6546,7832,,,,,,,4.32,0.001378958,,4.224358974,4.16025641,11.97560976,10.3,3132.8,2708.689655,,,1.15,,,,,,,,,
Hind Coil,NRM,NL,43,18,150,135,1.9,8.72,,0,11.42439024,,1649,9.8,9.8,7832,6577,,,,,,,4.355555556,0.001490041,,4.16025641,4.096153846,12.63414634,10.8,2923.111111,3132.8,,,0.8,,,,,,,,,
Hind Coil,NRM,NL,43,19,135,120,1.8,7.69,,0,10.43902439,,1666,9,9,6577,6268,,,,,,,4.5,0.001435865,,4.096153846,4.032051282,11.42439024,9.8,3134,2923.111111,,,0.95,,,,,,,,,
Hind Coil,NRM,NL,43,20,120,155,1.9,11.63,,0,14.63414634,,1638,12.48,12.48,6268,8406,,,,,,,4.830967742,0.001484654,,4.032051282,3.967948718,10.43902439,9,3253.935484,3134,,,1.1,,,,,,,,,
Hind Coil,NRM,NL,43,21,155,155,2.2,7.13,,0,10.51121951,,1658,9.16,9.16,8406,7214,,,,,,,3.545806452,0.001269753,,3.967948718,3.903846154,14.63414634,12.48,2792.516129,3253.935484,,,1.18,,,,,,,,,
Hind Coil,NRM,NL,43,22,155,160,2.26,10.11,,0,13.5595122,,1648,11.67,11.67,7214,8360,,,,,,,4.37625,0.001395933,,3.903846154,3.83974359,10.51121951,9.16,3135,2792.516129,,,1.185,,,,,,,,,
Hind Coil,NRM,NL,43,23,160,155,2.185,8.60,,0,12.05756098,,1648,10.44,10.44,8360,7936,,,,,,,4.041290323,0.001315524,,3.83974359,3.775641026,13.5595122,11.67,3072,3135,,,1.27,,,,,,,,,
Hind Coil,NRM,NL,43,24,155,145,2.34,10.52,,0,13.96292683,,1745,12,12,7936,7031,,,,,,,4.965517241,0.001706727,,3.775641026,3.711538462,12.05756098,10.44,2909.37931,3072,,,1.1,,,,,,,,,
Hind Coil,NRM,NL,43,25,145,155,2.24,10.16,,0,13.67902439,,1669,11.78,11.78,7031,7925,,,,,,,4.56,0.001486435,,3.711538462,3.647435897,13.96292683,12,3067.741935,2909.37931,,,1.28,,,,,,,,,
Hind Coil,NRM,NL,43,26,155,150,2.1,9.42,,0,12.7004878,,1650,10.94,10.94,7925,7308,,,,,,,4.376,0.00149699,,3.647435897,3.583333333,13.67902439,11.78,2923.2,3067.741935,,,1.185,,,,,,,,,
Hind Coil,NRM,NL,43,27,150,155,1.9,10.42,,0,13.58878049,,1650,11.65,11.65,7308,7705,,,,,,,4.509677419,0.001512005,,3.583333333,3.519230769,12.7004878,10.94,2982.580645,2923.2,,,1.27,,,,,,,,,
Hind Coil,NRM,NL,43,28,155,125,2.1,6.45,,0,9.451219512,,1648,8.23,8.23,7705,5909,,,,,,,3.9504,0.001392791,,3.519230769,3.455128205,13.58878049,11.65,2836.32,2982.580645,,,0.9,,,,,,,,,
Hind Coil,NRM,NL,43,29,125,190,1.9,10.93,,0,14.02926829,,1646,12,12,5909,9693,,,,,,,3.789473684,0.001238007,,3.455128205,3.391025641,9.451219512,8.23,3060.947368,2836.32,,,1.2,,,,,,,,,
Hind Coil,NRM,NL,43,30,190,170,2.24,9.77,,0,13.2795122,,1648,11.45,11.45,9693,7971,,,,,,,4.041176471,0.001436457,,3.391025641,3.326923077,14.02926829,12,2813.294118,3060.947368,,,1.265,,,,,,,,,
Hind Coil,NRM,NL,43,31,170,155,2.18,9.61,,0,13.0995122,,1646,11.3,11.3,7971,8055,,,,,,,4.374193548,0.001402855,,3.326923077,3.262820513,13.2795122,11.45,3118.064516,2813.294118,,,1.31,,,,,,,,,
Hind Coil,NRM,NL,43,32,155,160,2.3,10.60,,0,14.07707317,,1667,12.1,12.1,8055,7958,,,,,,,4.5375,0.001520483,,3.262820513,3.198717949,13.0995122,11.3,2984.25,3118.064516,,,1.18,,,,,,,,,
Hind Coil,NRM,NL,43,33,160,175,2.2,10.74,,0,14.21317073,,1650,12.21,12.21,7958,8874,,,,,,,4.186285714,0.00137593,,3.198717949,3.134615385,14.07707317,12.1,3042.514286,2984.25,,,1.27,,,,,,,,,
Hind Coil,NRM,NL,43,34,175,160,1.9,10.93,,0,14.02926829,,1667,12,12,8874,7911,,,,,,,4.5,0.001516875,,3.134615385,3.070512821,14.21317073,12.21,2966.625,3042.514286,,,1.2,,,,,,,,,
Hind Coil,NRM,NL,43,35,160,155,2,9.91,,0,13.15853659,,1661,11.31,11.31,7911,7720,,,,,,,4.378064516,0.001465026,,3.070512821,3.006410256,14.02926829,12,2988.387097,2966.625,,,1.25,,,,,,,,,
Hind Coil,NRM,NL,43,36,155,150,1.9,10.08,,0,13.17560976,,1658,11.3,11.3,7720,7553,,,,,,,4.52,0.001496094,,3.006410256,2.942307692,13.15853659,11.31,3021.2,2988.387097,,,1.2,,,,,,,,,
Hind Coil,NRM,NL,43,37,150,175,2.1,11.30,,0,14.6,,1659,12.5,12.5,7553,8455,,,,,,,4.285714286,0.001478415,,2.942307692,2.878205128,13.17560976,11.3,2898.857143,3021.2,,,1.2,,,,,,,,,
Hind Coil,NRM,NL,43,38,175,125,1.8,7.27,,0,10.37073171,,1665,9,9,8455,5949,,,,,,,4.32,0.001512859,,2.878205128,2.814102564,14.6,12.5,2855.52,2898.857143,,,1.3,,,,,,,,,
Hind Coil,NRM,NL,43,39,125,165,2.065,9.70,,0,12.80878049,,1660,11,11,5949,7787,,,,,,,4,0.001412611,,2.814102564,2.75,10.37073171,9,2831.636364,2855.52,,,1.04,,,,,,,,,
Hind Coil,NRM,P2,44,1,0,290,2.35,10.68,,0,14.23414634,,1665,12.24,12.24,0,8600,0,0,,3800,390,,2.532413793,0.001423256,,5.25,5.178571429,0,0,1779.310345,0,,,1.2,,,,,,,,,
Hind Coil,NRM,P2,44,2,290,190,2.1,10.61,,0,13.82487805,,1662,11.85,11.85,8600,8500,3800,390,,3800,390,,3.742105263,0.001394118,,5.178571429,5.107142857,14.23414634,12.24,2684.210526,1779.310345,,,1.11,,,,,,,,,
Hind Coil,NRM,P2,44,3,190,160,2.26,10.41,,0,13.88390244,,1659,11.94,11.94,8500,7700,3800,390,,3800,390,,4.4775,0.001550649,,5.107142857,5.035714286,13.82487805,11.85,2887.5,2684.210526,,,1.21,,,,,,,,,
Hind Coil,NRM,P2,44,4,160,150,2,9.54,,0,12.78243902,,1670,11,11,7700,7500,3800,390,,3800,390,,4.4,0.001466667,,5.035714286,4.964285714,13.88390244,11.94,3000,2887.5,,,1.24,,,,,,,,,
Hind Coil,NRM,P2,44,5,150,135,2.01,9.58,,0,12.78829268,,1659,11,11,7500,7500,3800,390,,3800,390,,4.888888889,0.001466667,,4.964285714,4.892857143,12.78243902,11,3333.333333,3000,,,1.2,,,,,,,,,
Hind Coil,NRM,P2,44,6,135,130,2,6.18,,0,9.375609756,,1659,8.2,8.2,7500,5000,3800,390,,3800,390,,3.784615385,0.00164,,4.892857143,4.821428571,12.78829268,11,2307.692308,3333.333333,,,1.2,,,,,,,,,
Hind Coil,NRM,P2,44,7,130,150,1.8,9.30,,0,12.30487805,,1679,10.57,10.57,5000,7100,3800,390,,3800,390,,4.228,0.001488732,,4.821428571,4.75,9.375609756,8.2,2840,2307.692308,,,1.2,,,,,,,,,
Hind Coil,NRM,P2,44,8,150,125,2.05,7.41,,0,10.64829268,,1655,9.25,9.25,7100,5500,3800,390,,3800,390,,4.44,0.001681818,,4.75,4.678571429,12.30487805,10.57,2640,2840,,,1.19,,,,,,,,,
Hind Coil,NRM,P2,44,9,125,165,2.04,9.58,,0,12.76780488,,1689,10.98,10.98,5500,7800,3800,390,,3800,390,,3.992727273,0.001407692,,4.678571429,4.607142857,10.64829268,9.25,2836.363636,2640,,,1.15,,,,,,,,,
Hind Coil,NRM,P2,44,10,165,155,2.09,9.79,,0,13.02634146,,1696,11.2,11.2,7800,7700,3800,390,,3800,390,,4.335483871,0.001454545,,4.607142857,4.535714286,12.76780488,10.98,2980.645161,2836.363636,,,1.15,,,,,,,,,
Hind Coil,NRM,P2,44,11,155,155,2.1,11.53,,0,14.7395122,,1696,12.6,12.6,7700,8000,3800,390,,3800,390,,4.877419355,0.001575,,4.535714286,4.464285714,13.02634146,11.2,3096.774194,2980.645161,,,1.11,,,,,,,,,
Hind Coil,NRM,P2,44,12,155,140,2.1,8.98,,0,12.28292683,,1657,10.6,10.6,8000,6300,3800,390,,3800,390,,4.542857143,0.00168254,,4.464285714,4.392857143,14.7395122,12.6,2700,3096.774194,,,1.2,,,,,,,,,
Hind Coil,NRM,P2,44,13,140,160,1.9,9.45,,0,12.56390244,,1655,10.8,10.8,6300,7400,3800,390,,3800,390,,4.05,0.001459459,,4.392857143,4.321428571,12.28292683,10.6,2775,2700,,,1.21,,,,,,,,,
Hind Coil,NRM,P2,44,14,160,130,1.93,7.72,,0,10.85268293,,1654,9.4,9.4,7400,6100,3800,390,,3800,390,,4.338461538,0.001540984,,4.321428571,4.25,12.56390244,10.8,2815.384615,2775,,,1.2,,,,,,,,,
Hind Coil,NRM,P2,44,15,130,120,1.9,7.88,,0,10.9804878,,1663,9.5,9.5,6100,6000,3800,390,,3800,390,,4.75,0.001583333,,4.25,4.178571429,10.85268293,9.4,3000,2815.384615,,,1.2,,,,,,,,,
Hind Coil,NRM,P2,44,16,120,170,1.9,11.69,,0,14.78536585,,1660,12.62,12.62,6000,7800,3800,390,,3800,390,,4.454117647,0.001617949,,4.178571429,4.107142857,10.9804878,9.5,2752.941176,3000,,,1.2,,,,,,,,,
Hind Coil,NRM,P2,44,17,170,135,1.91,7.22,,0,10.33219512,,1657,8.97,8.97,7800,6300,3800,390,,3800,390,,3.986666667,0.00142381,,4.107142857,4.035714286,14.78536585,12.62,2800,2752.941176,,,1.2,,,,,,,,,
Hind Coil,NRM,P2,44,18,135,170,2.1,9.98,,0,13.23170732,,1692,11.37,11.37,6300,7700,3800,390,,3800,390,,4.012941176,0.001476623,,4.035714286,3.964285714,10.33219512,8.97,2717.647059,2800,,,1.15,,,,,,,,,
Hind Coil,NRM,P2,44,19,170,150,2.11,8.96,,0,12.25853659,,1697,10.58,10.58,7700,7200,3800,390,,3800,390,,4.232,0.001469444,,3.964285714,3.892857143,13.23170732,11.37,2880,2717.647059,,,1.19,,,,,,,,,
Hind Coil,NRM,P2,44,20,150,145,2.11,9.79,,0,13.09804878,,1664,11.27,11.27,7200,6900,3800,390,,3800,390,,4.663448276,0.001633333,,3.892857143,3.821428571,12.25853659,10.58,2855.172414,2880,,,1.2,,,,,,,,,
Hind Coil,NRM,P2,44,21,145,120,2.15,7.41,,0,10.72,,1651,9.32,9.32,6900,6400,3800,390,,3800,390,,4.66,0.00145625,,3.821428571,3.75,13.09804878,11.27,3200,2855.172414,,,1.16,,,,,,,,,
Hind Coil,NRM,P2,44,22,120,155,2.11,9.36,,0,12.70195122,,1667,10.95,10.95,6400,6800,3800,390,,3800,390,,4.238709677,0.001610294,,3.75,3.678571429,10.72,9.32,2632.258065,3200,,,1.23,,,,,,,,,
Hind Coil,NRM,P2,44,23,155,150,2.11,8.36,,0,11.71219512,,1665,10.14,10.14,6800,7800,3800,390,,3800,390,,4.056,0.0013,,3.678571429,3.607142857,12.70195122,10.95,3120,2632.258065,,,1.24,,,,,,,,,
Hind Coil,NRM,P2,44,24,150,155,2.12,11.41,,0,14.77121951,,1659,12.65,12.65,7800,8000,3800,390,,3800,390,,4.896774194,0.00158125,,3.607142857,3.535714286,11.71219512,10.14,3096.774194,3120,,,1.24,,,,,,,,,
Hind Coil,NRM,P2,44,25,155,195,2.1,11.18,,0,14.47804878,,1675,12.4,12.4,8000,9000,3800,390,,3800,390,,3.815384615,0.001377778,,3.535714286,3.464285714,14.77121951,12.65,2769.230769,3096.774194,,,1.2,,,,,,,,,
Hind Coil,NRM,P2,44,26,195,170,2.05,9.82,,0,13.06292683,,1665,11.23,11.23,9000,8000,3800,390,,3800,390,,3.963529412,0.00140375,,3.464285714,3.392857143,14.47804878,12.4,2823.529412,2769.230769,,,1.19,,,,,,,,,
Hind Coil,NRM,P2,44,27,170,165,2.01,10.83,,0,14.82926829,,1696,12.8,12.8,8000,8200,3800,390,,3800,390,,4.654545455,0.001560976,,3.392857143,3.321428571,13.06292683,11.23,2981.818182,2823.529412,,,1.99,,,,,,,,,
Hind Coil,NRM,P2,44,28,165,160,2.15,9.78,,0,13.06536585,,1682,11.24,11.24,8200,7500,3800,390,,3800,390,,4.215,0.001498667,,3.321428571,3.25,14.82926829,12.8,2812.5,2981.818182,,,1.14,,,,,,,,,
Hind Coil,NRM,P2,44,29,160,155,2.08,10.77,,0,14.00390244,,1689,12,12,7500,7900,3800,390,,3800,390,,4.64516129,0.001518987,,3.25,3.178571429,13.06536585,11.24,3058.064516,2812.5,,,1.15,,,,,,,,,
Hind Coil,NRM,P2,44,30,155,190,2.15,10.12,,0,13.38634146,,1699,11.5,11.5,7900,7700,3800,390,,3800,390,,3.631578947,0.001493506,,3.178571429,3.107142857,14.00390244,12,2431.578947,3058.064516,,,1.12,,,,,,,,,
Hind Coil,NRM,P2,44,31,190,150,2.1,10.47,,0,13.7297561,,1680,11.78,11.78,7700,7400,3800,390,,3800,390,,4.712,0.001591892,,3.107142857,3.035714286,13.38634146,11.5,2960,2431.578947,,,1.16,,,,,,,,,
Hind Coil,NRM,P2,44,32,150,140,2.14,9.92,,0,13.25268293,,1671,11.4,11.4,7400,6700,3800,390,,3800,390,,4.885714286,0.001701493,,3.035714286,2.964285714,13.7297561,11.78,2871.428571,2960,,,1.19,,,,,,,,,
Hind Coil,NRM,P2,44,33,140,175,2.01,9.77,,0,12.92195122,,1687,11.1,11.1,6700,7900,3800,390,,3800,390,,3.805714286,0.001405063,,2.964285714,2.892857143,13.25268293,11.4,2708.571429,2871.428571,,,1.14,,,,,,,,,
Hind Coil,NRM,P2,44,34,175,135,1.95,8.82,,0,11.74536585,,1665,10.1,10.1,7900,6100,3800,390,,3800,390,,4.488888889,0.001655738,,2.892857143,2.821428571,12.92195122,11.1,2711.111111,2708.571429,,,0.98,,,,,,,,,
Hind Coil,NRM,P2,44,35,135,155,2.12,10.15,,0,13.24878049,,1679,11.36,11.36,6100,7900,3800,390,,3800,390,,4.397419355,0.001437975,,2.821428571,2.75,11.74536585,10.1,3058.064516,2711.111111,,,0.98,,,,,,,,,
Hind Coil,NRM,P2,45,1,0,250,2.3,10.76,,0,14.30731707,,1664,12.3,12.3,0,8700,0,0,,,,,2.952,0.001413793,,5.25,5.171875,0,0,2088,0,,,1.25,,,,,,,,,
Hind Coil,NRM,P2,45,2,250,210,2,10.08,,0,13.27804878,,1664,11.4,11.4,8700,8000,,,,,,,3.257142857,0.001425,,5.171875,5.09375,14.30731707,12.3,2285.714286,2088,,,1.2,,,,,,,,,
Hind Coil,NRM,P2,45,3,210,135,2.01,8.24,,0,11.44682927,,1659,9.9,9.9,8000,6500,,,,,,,4.4,0.001523077,,5.09375,5.015625,13.27804878,11.4,2888.888889,2285.714286,,,1.2,,,,,,,,,
Hind Coil,NRM,P2,45,4,135,120,2,8.13,,0,11.32682927,,1662,9.8,9.8,6500,6000,,,,,,,4.9,0.001633333,,5.015625,4.9375,11.44682927,9.9,3000,2888.888889,,,1.2,,,,,,,,,
Hind Coil,NRM,P2,45,5,120,155,1.96,4.75,,0,7.907804878,,1674,6.99,6.99,6000,6700,,,,,,,2.705806452,0.001043284,,4.9375,4.859375,11.32682927,9.8,2593.548387,3000,,,1.2,,,,,,,,,
Hind Coil,NRM,P2,45,6,155,120,2.1,7.47,,0,10.7195122,,1652,9.31,9.31,6700,5700,,,,,,,4.655,0.001633333,,4.859375,4.78125,7.907804878,6.99,2850,2593.548387,,,1.15,,,,,,,,,
Hind Coil,NRM,P2,45,7,120,210,2.05,10.74,,0,13.97756098,,1678,11.98,11.98,5700,7900,,,,,,,3.422857143,0.001516456,,4.78125,4.703125,10.7195122,9.31,2257.142857,2850,,,1.19,,,,,,,,,
Hind Coil,NRM,P2,45,8,210,350,2.15,10.03,,0,13.37268293,,1668,11.5,11.5,7900,8000,,,,,,,1.971428571,0.0014375,,4.703125,4.625,13.97756098,11.98,1371.428571,2257.142857,,,1.19,,,,,,,,,
Hind Coil,NRM,P2,45,9,350,170,1.8,9.35,,0,12.38439024,,1683,10.64,10.64,8000,7300,,,,,,,3.755294118,0.001457534,,4.625,4.546875,13.37268293,11.5,2576.470588,1371.428571,,,1.23,,,,,,,,,
Hind Coil,NRM,P2,45,10,170,130,1.96,7.92,,0,11.08878049,,1670,9.6,9.6,7300,6200,,,,,,,4.430769231,0.001548387,,4.546875,4.46875,12.38439024,10.64,2861.538462,2576.470588,,,1.21,,,,,,,,,
Hind Coil,NRM,P2,45,11,130,120,1.9,7.51,,0,10.61463415,,1659,9.2,9.2,6200,6100,,,,,,,4.6,0.001508197,,4.46875,4.390625,11.08878049,9.6,3050,2861.538462,,,1.2,,,,,,,,,
Hind Coil,NRM,P2,45,12,120,170,1.86,6.92,,0,9.986341463,,1652,8.68,8.68,6100,7200,,,,,,,3.063529412,0.001205556,,4.390625,4.3125,10.61463415,9.2,2541.176471,3050,,,1.21,,,,,,,,,
Hind Coil,NRM,P2,45,13,170,130,1.93,10.59,,0,13.71853659,,1625,11.75,11.75,7200,8000,,,,,,,5.423076923,0.00146875,,4.3125,4.234375,9.986341463,8.68,3692.307692,2541.176471,,,1.2,,,,,,,,,
Hind Coil,NRM,P2,45,14,130,125,2.15,7.69,,0,11.0004878,,1684,9.55,9.55,8000,4300,,,,,,,4.584,0.00222093,,4.234375,4.15625,13.71853659,11.75,2064,3692.307692,,,1.16,,,,,,,,,
Hind Coil,NRM,P2,45,15,125,155,2.05,9.43,,0,12.68292683,,1649,10.92,10.92,4300,7300,,,,,,,4.227096774,0.00149589,,4.15625,4.078125,11.0004878,9.55,2825.806452,2064,,,1.2,,,,,,,,,
Hind Coil,NRM,P2,45,16,155,150,2.11,9.75,,0,13.0102439,,1649,11.19,11.19,7300,7400,,,,,,,4.476,0.001512162,,4.078125,4,12.68292683,10.92,2960,2825.806452,,,1.15,,,,,,,,,
Hind Coil,NRM,P2,45,17,150,145,2.11,8.95,,0,12.20536585,,1656,10.53,10.53,7400,7000,,,,,,,4.357241379,0.001504286,,4,3.921875,13.0102439,11.19,2896.551724,2960,,,1.15,,,,,,,,,
Hind Coil,NRM,P2,45,18,145,155,2.1,10.73,,0,14.02682927,,1672,12.03,12.03,7000,7500,,,,,,,4.656774194,0.001604,,3.921875,3.84375,12.20536585,10.53,2903.225806,2896.551724,,,1.2,,,,,,,,,
Hind Coil,NRM,P2,45,19,155,155,2.1,8.76,,0,12.06341463,,1659,10.42,10.42,7500,7400,,,,,,,4.033548387,0.001408108,,3.84375,3.765625,14.02682927,12.03,2864.516129,2903.225806,,,1.2,,,,,,,,,
Hind Coil,NRM,P2,45,20,155,150,2,10.04,,0,13.26195122,,1667,11.39,11.39,7400,7300,,,,,,,4.556,0.001560274,,3.765625,3.6875,12.06341463,10.42,2920,2864.516129,,,1.22,,,,,,,,,
Hind Coil,NRM,P2,45,21,150,190,2.1,11.67,,0,14.96585366,,1680,12.8,12.8,7300,8900,,,,,,,4.042105263,0.001438202,,3.6875,3.609375,13.26195122,11.39,2810.526316,2920,,,1.2,,,,,,,,,
Hind Coil,NRM,P2,45,22,190,165,2.12,9.40,,0,12.71804878,,1687,10.96,10.96,8900,7900,,,,,,,3.985454545,0.001387342,,3.609375,3.53125,14.96585366,12.8,2872.727273,2810.526316,,,1.2,,,,,,,,,
Hind Coil,NRM,P2,45,23,165,135,2.15,8.45,,0,11.79097561,,1637,10.203,10.203,7900,6400,,,,,,,4.534666667,0.001594219,,3.53125,3.453125,12.71804878,10.96,2844.444444,2872.727273,,,1.19,,,,,,,,,
Hind Coil,NRM,P2,45,24,135,160,2.01,10.50,,0,13.66390244,,1665,11.71,11.71,6400,7000,,,,,,,4.39125,0.001672857,,3.453125,3.375,11.79097561,10.203,2625,2844.444444,,,1.15,,,,,,,,,
Hind Coil,NRM,P2,45,25,160,155,2.15,9.71,,0,13.01463415,,1656,11.2,11.2,7000,7500,,,,,,,4.335483871,0.001493333,,3.375,3.296875,13.66390244,11.71,2903.225806,2625,,,1.15,,,,,,,,,
Hind Coil,NRM,P2,45,26,155,200,2.01,-3.78,,0,-0.616585366,,1668,0,0,7500,,,,,,,,0,#DIV/0!,,3.296875,3.21875,13.01463415,11.2,0,2903.225806,,,1.15,,,,,,,,,
Hind Coil,NRM,P2,45,27,200,105,2.04,13.33,,0,16.52390244,,1693,14.06,14.06,,12800,,,,,,,8.034285714,0.001098438,,3.21875,3.140625,-0.616585366,0,7314.285714,0,,,1.15,,,,,,,,,
Hind Coil,NRM,P2,45,28,105,160,2.01,18.13,,0,21.32682927,,1692,18,18,12800,8000,,,,,,,6.75,0.00225,,3.140625,3.0625,16.52390244,14.06,3000,7314.285714,,,1.19,,,,,,,,,
Hind Coil,NRM,P2,45,29,160,145,2.04,8.60,,0,11.6897561,,1676,10.08,10.08,8000,6100,,,,,,,4.171034483,0.001652459,,3.0625,2.984375,21.32682927,18,2524.137931,3000,,,1.05,,,,,,,,,
Hind Coil,NRM,P2,45,30,145,180,2.11,11.60,,0,14.65902439,,1670,12.51,12.51,6100,8800,,,,,,,4.17,0.001421591,,2.984375,2.90625,11.6897561,10.08,2933.333333,2524.137931,,,0.95,,,,,,,,,
Hind Coil,NRM,P2,45,31,180,145,2.15,8.93,,0,12.0702439,,1685,10.4,10.4,8800,7200,,,,,,,4.303448276,0.001444444,,2.90625,2.828125,14.65902439,12.51,2979.310345,2933.333333,,,0.99,,,,,,,,,
Hind Coil,NRM,P2,45,32,145,175,2.05,10.83,,0,13.82926829,,1670,11.82,11.82,7200,8000,,,,,,,4.052571429,0.0014775,,2.828125,2.75,12.0702439,10.4,2742.857143,2979.310345,,,0.95,,,,,,,,,
Hind Coil,NRM,NL,46,23,0,120,2.41,6.87,,0,10.36682927,,1620,9.06,9.06,0,5628,0,0,,,,,4.53,0.001609808,,5.25,5.157407407,0,0,2814,0,,,1.085,,,,,,,,,
Hind Coil,NRM,NL,46,24,120,170,2.265,9.32,,0,12.78731707,,1644,11.04,11.04,5628,8145,,,,,,,3.896470588,0.001355433,,5.157407407,5.064814815,10.36682927,9.06,2874.705882,2814,,,1.2,,,,,,,,,
Hind Coil,NRM,NL,46,25,170,125,2.27,5.92,,0,9.334634146,,1659,8.2,8.2,8145,5959,,,,,,,3.936,0.00137607,,5.064814815,4.972222222,12.78731707,11.04,2860.32,2874.705882,,,1.14,,,,,,,,,
Hind Coil,NRM,NL,46,26,125,160,2.21,10.53,,0,13.94439024,,1664,11.98,11.98,5959,8393,,,,,,,4.4925,0.00142738,,4.972222222,4.87962963,9.334634146,8.2,3147.375,2860.32,,,1.2,,,,,,,,,
Hind Coil,NRM,NL,46,27,160,140,1.8,9.34,,0,12.23902439,,1649,10.5,10.5,8393,6493,,,,,,,4.5,0.001617126,,4.87962963,4.787037037,13.94439024,11.98,2782.714286,3147.375,,,1.1,,,,,,,,,
Hind Coil,NRM,NL,46,28,140,125,1.8,10.13,,0,13.08292683,,1658,11.2,11.2,6493,7903,,,,,,,5.376,0.001417183,,4.787037037,4.694444444,12.23902439,10.5,3793.44,2782.714286,,,1.15,,,,,,,,,
Hind Coil,NRM,NL,46,29,125,130,1.6,7.50,,0,10,,1650,8.6,8.6,7903,5804,,,,,,,3.969230769,0.001481737,,4.694444444,4.601851852,13.08292683,11.2,2678.769231,3793.44,,,0.9,,,,,,,,,
Hind Coil,NRM,NL,46,30,130,115,1.6,7.32,,0,9.765853659,,1641,8.4,8.4,5804,5840,,,,,,,4.382608696,0.001438356,,4.601851852,4.509259259,10,8.6,3046.956522,2678.769231,,,0.85,,,,,,,,,
Hind Coil,NRM,NL,46,31,115,165,1.8,11.37,,0,14.36585366,,1660,12.26,12.26,5840,8417,,,,,,,4.458181818,0.001456576,,4.509259259,4.416666667,9.765853659,8.4,3060.727273,3046.956522,,,1.2,,,,,,,,,
Hind Coil,NRM,NL,46,32,165,145,2.185,6.07,,0,9.511707317,,1630,8.35,8.35,8417,6885,,,,,,,3.455172414,0.001212781,,4.416666667,4.324074074,14.36585366,12.26,2848.965517,3060.727273,,,1.255,,,,,,,,,
Hind Coil,NRM,NL,46,33,145,155,2.3,10.18,,0,13.5804878,,1649,11.68,11.68,6885,7988,,,,,,,4.521290323,0.001462193,,4.324074074,4.231481481,9.511707317,8.35,3092.129032,2848.965517,,,1.1,,,,,,,,,
Hind Coil,NRM,NL,46,34,155,155,2.26,8.91,,0,12.36341463,,1638,10.69,10.69,7988,7455,,,,,,,4.138064516,0.001433937,,4.231481481,4.138888889,13.5804878,11.68,2885.806452,3092.129032,,,1.19,,,,,,,,,
Hind Coil,NRM,NL,46,35,155,145,2.29,8.44,,0,11.9697561,,1640,10.38,10.38,7455,7004,,,,,,,4.295172414,0.00148201,,4.138888889,4.046296296,12.36341463,10.69,2898.206897,2885.806452,,,1.24,,,,,,,,,
Hind Coil,NRM,NL,46,36,145,165,2.1,9.58,,0,12.98292683,,1670,11.19,11.19,7004,7607,,,,,,,4.069090909,0.001471014,,4.046296296,3.953703704,11.9697561,10.38,2766.181818,2898.206897,,,1.3,,,,,,,,,
Hind Coil,NRM,NL,46,37,165,150,2.1,9.80,,0,13.04878049,,1658,11.22,11.22,7607,7190,,,,,,,4.488,0.001560501,,3.953703704,3.861111111,12.98292683,11.19,2876,2766.181818,,,1.15,,,,,,,,,
Hind Coil,NRM,NL,46,38,150,155,2.1,9.65,,0,12.90243902,,1639,11.1,11.1,7190,7200,,,,,,,4.296774194,0.001541667,,3.861111111,3.768518519,13.04878049,11.22,2787.096774,2876,,,1.15,,,,,,,,,
Hind Coil,NRM,NL,46,39,155,170,2.2,9.71,,0,13.01463415,,1680,11.2,11.2,7200,7701,,,,,,,3.952941176,0.001454357,,3.768518519,3.675925926,12.90243902,11.1,2718,2787.096774,,,1.1,,,,,,,,,
Hind Coil,NRM,NL,46,40,170,150,2.2,9.29,,0,12.63902439,,1655,10.9,10.9,7701,7815,,,,,,,4.36,0.001394754,,3.675925926,3.583333333,13.01463415,11.2,3126,2718,,,1.15,,,,,,,,,
Hind Coil,NRM,NL,46,41,150,160,2.27,9.17,,0,12.5795122,,1644,10.86,10.86,7815,7516,,,,,,,4.0725,0.001444918,,3.583333333,3.490740741,12.63902439,10.9,2818.5,3126,,,1.135,,,,,,,,,
Hind Coil,NRM,NL,46,42,160,155,2.24,9.28,,0,12.79073171,,1640,11.05,11.05,7516,7970,,,,,,,4.277419355,0.001386449,,3.490740741,3.398148148,12.5795122,10.86,3085.16129,2818.5,,,1.27,,,,,,,,,
Hind Coil,NRM,NL,46,43,155,155,2.34,9.59,,0,13.07609756,,1638,11.28,11.28,7970,7852,,,,,,,4.366451613,0.001436577,,3.398148148,3.305555556,12.79073171,11.05,3039.483871,3085.16129,,,1.145,,,,,,,,,
Hind Coil,NRM,NL,46,44,155,180,2.27,10.94,,0,14.38780488,,1672,12.35,12.35,7852,8780,,,,,,,4.116666667,0.001406606,,3.305555556,3.212962963,13.07609756,11.28,2926.666667,3039.483871,,,1.18,,,,,,,,,
Hind Coil,NRM,NL,46,45,180,195,1.9,11.09,,0,14.34146341,,1659,12.28,12.28,8780,8458,,,,,,,3.778461538,0.00145188,,3.212962963,3.12037037,14.38780488,12.35,2602.461538,2926.666667,,,1.35,,,,,,,,,
Hind Coil,NRM,NL,46,46,195,180,1.89,12.66,,0,15.80195122,,1660,13.46,13.46,8458,8848,,,,,,,4.486666667,0.001521248,,3.12037037,3.027777778,14.34146341,12.28,2949.333333,2602.461538,,,1.25,,,,,,,,,
Hind Coil,NRM,NL,46,47,180,135,1.8,8.61,,0,11.55853659,,1661,9.95,9.95,8848,6509,,,,,,,4.422222222,0.001528653,,3.027777778,2.935185185,15.80195122,13.46,2892.888889,2949.333333,,,1.15,,,,,,,,,
Hind Coil,NRM,NL,46,48,135,170,2.2,9.05,,0,12.6,,1670,10.9,10.9,6509,7656,,,,,,,3.847058824,0.00142372,,2.935185185,2.842592593,11.55853659,9.95,2702.117647,2892.888889,,,1.35,,,,,,,,,
Hind Coil,NRM,NL,46,49,170,165,1.2,10.98,,0,13.62926829,,1450,11.6,11.6,7656,8022,,,,,,,4.218181818,0.001446023,,2.842592593,2.75,12.6,10.9,2917.090909,2702.117647,,,1.45,,,,,,,,,
21st Century,SRM,NL,47,1,0,380,,-0.06,,0.05,-0.01097561,0.22,,0,0,0,,0,0,,,,,0,#DIV/0!,,,,0,0,0,0,50,,,,,,,,,,,
21st Century,SRM,NL,47,2,380,190,3.5,-4.24,,0.05,-0.693902439,0.2,,0,0,,,,,,,,,0,#DIV/0!,,,,-0.01097561,0,0,0,50,,,,,,,,,,,
21st Century,SRM,NL,47,3,190,185,5,-6.04,,0.05,-0.986585366,0.2,,0,0,,,,,,2950,,,0,#DIV/0!,,,,-0.693902439,0,0,0,50,,,,,,,,,,,
21st Century,SRM,NL,47,4,185,190,4.5,-5.45,,0.06,-0.891219512,0.23,,0,0,,11400,2950,,,2900,,,0,0,,,,-0.986585366,0,3600,0,60,,,,,,,,,,,
21st Century,SRM,NL,47,5,190,205,5,-6.05,,0.06,-0.988780488,0.23,,0,0,11400,12300,2900,,,2800,,,0,0,,,,-0.891219512,0,3600,3600,60,,,,,,,,,,,
21st Century,SRM,NL,47,6,205,185,5,-6.05,,0.065,-0.989878049,0.25,,0,0,12300,10900,2800,,,2900,,,0,0,,,,-0.988780488,0,3535.135135,3600,65,,,,,,,,,,,
21st Century,SRM,NL,47,7,185,180,6,-7.25,,0.065,-1.185,0.24,,0,0,10900,11800,2900,,,2800,,,0,0,,,,-0.989878049,0,3933.333333,3535.135135,65,,,,,,,,,,,
21st Century,SRM,NL,47,8,180,225,7,-8.45,,0.065,-1.380121951,0.25,,0,0,11800,12200,2800,,,2800,,,0,0,,,,-1.185,0,3253.333333,3933.333333,65,,,,,,,,,,,
21st Century,SRM,NL,48,1,0,230,5,10.33,,0.06,15.38804878,0.25,,13.429,13.429,0,12300,0,0,,2800,,,3.503217391,0.001091789,,,,0,0,3208.695652,0,60,,,,,,,,,,,
21st Century,SRM,NL,48,2,230,240,4,14.18,,0.05,18.22682927,0.23,,15.595,15.595,12300,12400,2800,,,2800,,,3.89875,0.001257661,,,,15.38804878,13.429,3100,3208.695652,50,,,,,,,,,,,
21st Century,SRM,NL,48,3,240,235,4.5,12.64,,0.06,17.19902439,0.25,,14.834,14.834,12400,12700,2800,,,2800,,,3.787404255,0.001168031,,,,18.22682927,15.595,3242.553191,3100,60,,,,,,,,,,,
21st Century,SRM,NL,48,4,235,200,5,12.84,,0.06,17.89536585,0.2,,15.485,15.485,12700,12500,2800,,,2800,,,4.6455,0.0012388,,,,17.19902439,14.834,3750,3242.553191,60,,,,,,,,,,,
21st Century,SRM,NL,48,5,200,195,5,12.60,,0.06,17.66121951,0.24,,15.293,15.293,12500,12700,2800,,,2700,,,4.705538462,0.001204173,,,,17.89536585,15.485,3907.692308,3750,60,,,,,,,,,,,
21st Century,SRM,NL,48,6,195,175,5,10.17,,0.06,15.23073171,0.21,,13.3,13.3,12700,11700,2700,,,2700,,,4.56,0.001136752,,,,17.66121951,15.293,4011.428571,3907.692308,60,,,,,,,,,,,
21st Century,SRM,NL,48,7,175,200,6,-7.24,,0.06,-1.183902439,0.22,,0,0,11700,11800,2700,,,2750,,,0,0,,,,15.23073171,13.3,3540,4011.428571,60,,,,,,,,,,,
21st Century,SRM,NL,49,1,0,210,5,-6.04,,0.05,-0.986585366,0.22,,0,0,0,,0,0,,2750,,,0,#DIV/0!,,,,0,0,0,0,50,,,,,,,,,,,
21st Century,SRM,NL,49,2,210,225,5,-6.05,,0.06,-0.988780488,0.21,,0,0,,,2750,,,2700,,,0,#DIV/0!,,,,-0.986585366,0,0,0,60,,,,,,,,,,,
21st Century,SRM,NL,49,3,225,205,4.5,-5.45,,0.06,-0.891219512,0.24,,0,0,,,2700,,,,,,0,#DIV/0!,,,,-0.988780488,0,0,0,60,,,,,,,,,,,
21st Century,SRM,NL,49,4,205,260,5.5,-6.65,,0.06,-1.086341463,0.21,,0,0,,,,,,,,,0,#DIV/0!,,,,-0.891219512,0,0,0,60,,,,,,,,,,,
21st Century,SRM,NL,49,5,260,190,5,-6.05,,0.06,-0.988780488,0.27,,0,0,,,,,,,,,0,#DIV/0!,,,,-1.086341463,0,0,0,60,,,,,,,,,,,
21st Century,SRM,NL,49,6,190,190,4.5,-5.46,,0.065,-0.892317073,0.17,,0,0,,,,,,,,,0,#DIV/0!,,,,-0.988780488,0,0,0,65,,,,,,,,,,,
21st Century,SRM,NL,50,1,0,220,6,11.54,,0.07,17.61146341,0.29,,15.414,15.414,0,12400,0,0,,2600,355,,4.203818182,0.001243065,,,,0,0,3381.818182,0,70,,,,,,,,,,,
21st Century,SRM,NL,50,2,220,330,5,14.76,,0.075,19.83841463,0.19,,17.081,17.081,12400,12200,2600,355,,2600,355,,3.105636364,0.001400082,,,,17.61146341,15.414,2218.181818,3381.818182,75,,,,,,,,,,,
21st Century,SRM,NL,50,3,330,220,6,12.41,,0.08,18.49219512,0.25,,16.138,16.138,12200,12800,2600,355,,2600,355,,4.401272727,0.001260781,,,,19.83841463,17.081,3490.909091,2218.181818,80,,,,,,,,,,,
21st Century,SRM,NL,50,4,220,180,5,13.33,,0.08,18.40926829,0.17,,15.91,15.91,12800,11800,2600,355,,2600,355,,5.303333333,0.001348305,,,,18.49219512,16.138,3933.333333,3490.909091,80,,,,,,,,,,,
21st Century,SRM,NL,50,5,180,190,5,13.14,,0.075,18.21402439,0.17,,15.749,15.749,11800,11700,2600,355,,2650,355,,4.973368421,0.001346068,,,,18.40926829,15.91,3694.736842,3933.333333,75,,,,,,,,,,,
21st Century,SRM,NL,50,6,190,490,4,15.28,,0.08,19.3604878,0.2,,16.53,16.53,11700,11700,2650,355,,2550,355,,2.024081633,0.001412821,,,,18.21402439,15.749,1432.653061,3694.736842,80,,,,,,,,,,,
21st Century,SRM,NL,50,7,490,205,5,-6.07,,0.08,-0.993170732,,,0,0,11700,12400,2550,355,,2500,400,,0,0,,,,19.3604878,16.53,3629.268293,1432.653061,80,,,,,,,,,,,
21st Century,SRM,NL,51,1,0,240,7,11.41,,0.1,18.51341463,0.2,,16.319,16.319,0,13400,0,0,,2500,400,,4.07975,0.001217836,,,,0,0,3350,0,100,,,,,,,,,,,
21st Century,SRM,NL,51,2,240,200,7,10.42,,0,17.42317073,0.2,,15.407,15.407,13400,12500,2500,400,,2500,400,,4.6221,0.00123256,,,,18.51341463,16.319,3750,3350,,,,,,,,,,,,
21st Century,SRM,NL,51,3,200,220,6.5,12.52,,0,19.02073171,0.23,,16.637,16.637,12500,13300,2500,400,,2500,400,,4.537363636,0.001250902,,,,17.42317073,15.407,3627.272727,3750,,,,,,,,,,,,
21st Century,SRM,NL,51,4,220,200,4.5,13.03,,0,17.53414634,0.21,,15.098,15.098,13300,12000,2500,400,,2600,400,,4.5294,0.001258167,,,,19.02073171,16.637,3600,3627.272727,,,,,,,,,,,,
21st Century,SRM,NL,51,5,200,205,3,15.59,,0,18.58902439,0.19,,15.723,15.723,12000,12400,2600,400,,2500,400,,4.601853659,0.001267984,,,,17.53414634,15.098,3629.268293,3600,,,,,,,,,,,,
21st Century,SRM,NL,51,6,205,195,4.5,14.13,,0,18.63414634,0.2,,16,16,12400,12500,2500,400,,2550,400,,4.923076923,0.00128,,,,18.58902439,15.723,3846.153846,3629.268293,,,,,,,,,,,,
21st Century,SRM,NL,51,7,195,205,5,-6.12,,0.12,-1.00195122,0.2,,0,0,12500,13000,2550,400,,2550,450,,0,0,,,,18.63414634,16,3804.878049,3846.153846,120,,,,,,,,,,,
21st Century,SRM,NL,52,1,0,205,7,12.72,,0.12,19.84195122,0.25,,17.412,17.412,0,13200,0,0,,2600,450,,5.096195122,0.001319091,,,,0,0,3863.414634,0,120,,,,,,,,,,,
21st Century,SRM,NL,52,2,205,210,6,12.19,,0.12,18.30536585,0.2,,15.992,15.992,13200,12800,2600,450,,2500,450,,4.569142857,0.001249375,,,,19.84195122,17.412,3657.142857,3863.414634,120,,,,,,,,,,,
21st Century,SRM,NL,52,3,210,225,7,11.03,,0.1,18.12682927,0.19,,16.002,16.002,12800,12900,2500,450,,2500,450,,4.2672,0.001240465,,,,18.30536585,15.992,3440,3657.142857,100,,,,,,,,,,,
21st Century,SRM,NL,52,4,225,235,6,11.84,,0.1,17.93902439,25,,15.688,15.688,12900,12300,2500,450,,2500,450,,4.005446809,0.001275447,,,,18.12682927,16.002,3140.425532,3440,100,,,,,,,,,,,
21st Century,SRM,NL,52,5,235,230,6.5,11.71,,0.125,18.33963415,19,,16.101,16.101,12300,,2500,450,,2550,450,,4.20026087,#DIV/0!,,,,17.93902439,15.688,0,3140.425532,125,,,,,,,,,,,
21st Century,SRM,NL,52,6,230,205,7,11.41,,0.125,18.53353659,20,,16.34,16.34,,12300,2550,450,,2600,450,,4.782439024,0.001328455,,,,18.33963415,16.101,3600,0,125,,,,,,,,,,,
21st Century,SRM,NL,53,1,0,385,7,12.00,,0.1,19.09756098,26,,16.798,16.798,0,16300,0,0,,2600,475,,2.61787013,0.001030552,,,,0,0,2540.25974,0,100,,,,,,,,,,,
21st Century,SRM,NL,53,2,385,235,0,21.17,,0.1,21.27073171,24,,17.46,17.46,16300,15000,2600,475,,2600,500,,4.45787234,0.001164,,,,19.09756098,16.798,3829.787234,2540.25974,100,,,,,,,,,,,
