Repository: dsnikhil1/Digital-Twin-for-Induction-Furnaces

# Digital-Twin-for-Induction-Furnaces
Saint Gobain is interested in improving the performance of its induction furnaces for melting steel. Saint Gobain has provided us with data that has been generated from multiple melts comprising several heats. The data is of various electrical parameters, heat time, amount of material charged in each melt, the output obtained from each melt, and the tapping temperature of each melt. Initial and Final refractory profiles are also available for all the melts. This data is obtained from different customers of Saint Gobain and the induction furnaces are of different sizes.

File: Phase 2/Final-data.csv (part 5 of 7)
Customer Name,Refractory,Lining type,campaign,Heat number (life number),Total Heat Time previous (minutes),Total Heat Time (minutes),Scrap (MT),Sponge (MT),Hot Heel (MT),Alloys (MT),Input (MT),Final C%,Tapping Temperature ©,Output (MT),Output + Next Hot Heel (MT),Input energy previous (KWH),Input energy (KWH),Previous Voltage,Previous Frequency,Previous Rating of the Furnace,Voltage,Frequency,Rating of the furnace (KW),Melt rate (MT/Hr),Efficiency (MT/KWH),Number of capacitors removed,Refractory lining before heating,Refractory lining after heating,Previous Input,Previous Output,Power,Power previous,Carbon addition (Kg),SiMn addition (Kg),Pig iron addition (MT) ,Scrap (KG),Output (KG),Pig iron (KG),Lumps(%),Pellets(%),Fines(%),Pellets(kg),Lumps(Kg),Fines (Kg)
21st Century,SRM,NL,53,3,235,200,0,19.68,,0.12,19.79804878,22,,16.256,16.256,15000,12700,2600,500,,2500,500,,4.8768,0.00128,,,,21.27073171,17.46,3810,3829.787234,120,,,,,,,,,,,
21st Century,SRM,NL,53,4,200,240,7.5,10.82,,0.12,18.44195122,0.19,,16.344,16.344,12700,13300,2500,500,,2500,525,,4.086,0.001228872,,,,19.79804878,16.256,3325,3810,120,,,,,,,,,,,
21st Century,SRM,NL,53,5,240,230,7,11.32,,0.15,18.4695122,0.25,,16.292,16.292,13300,13700,2500,525,,2500,525,,4.250086957,0.001189197,,,,18.44195122,16.344,3573.913043,3325,150,,,,,,,,,,,
21st Century,SRM,NL,53,6,230,270,7.5,10.58,,0.175,18.25426829,18,,16.2,16.2,13700,13900,2500,525,,2400,550,,3.6,0.001165468,,,,18.4695122,16.292,3088.888889,3573.913043,175,,,,,,,,,,,
21st Century,SRM,NL,54,1,0,205,3,17.49,,0,20.4902439,0.2,,17.282,17.282,0,12800,0,0,,2400,555,,5.058146341,0.001350156,,,,0,0,3746.341463,0,,,,,,,,,,,,
21st Century,SRM,NL,54,2,205,190,2,17.68,,0,19.67560976,0.17,,16.454,16.454,12800,11300,2400,555,,2500,575,,5.196,0.001456106,,,,20.4902439,17.282,3568.421053,3746.341463,,,,,,,,,,,,
21st Century,NRM,NL,55,1,0,395,4,-4.78,,0,-0.780487805,,,0,0,0,,0,0,,3000,350,,0,#DIV/0!,,,,0,0,0,0,,,,,,,,,,,,
21st Century,NRM,NL,55,2,395,190,4,-4.89,,0.091,-0.800463415,,,0,0,,,3000,350,,3000,350,,0,#DIV/0!,,,,-0.780487805,0,0,0,91,,,,,,,,,,,
21st Century,NRM,NL,55,3,190,180,4.5,-5.48,,0.085,-0.896707317,,,0,0,,,3000,350,,3000,350,,0,#DIV/0!,,,,-0.800463415,0,0,0,85,,,,,,,,,,,
21st Century,NRM,NL,55,4,180,180,5,-6.07,,0.078,-0.992731707,,,0,0,,,3000,350,,3000,350,,0,#DIV/0!,,,,-0.896707317,0,0,0,78,,,,,,,,,,,
21st Century,NRM,NL,55,5,180,195,5.5,-6.68,,0.088,-1.092487805,,,0,0,,,3000,350,,2900,350,,0,#DIV/0!,,,,-0.992731707,0,0,0,88,,,,,,,,,,,
21st Century,NRM,NL,55,6,195,195,6,10.82,,0.05,16.86707317,0.26,,14.8,14.8,,11300,2900,350,,2900,350,,4.553846154,0.001309735,,,,-1.092487805,0,3476.923077,0,50,,,,,,,,,,,
21st Century,NRM,NL,55,7,195,180,6,10.42,,0.075,16.49573171,0.25,,14.5,14.5,11300,12400,2900,350,,2950,350,,4.833333333,0.001169355,,,,16.86707317,14.8,4133.333333,3476.923077,75,,,,,,,,,,,
21st Century,NRM,NL,55,8,180,195,6,10.70,,0.05,16.74512195,0.19,,14.7,14.7,12400,11800,2950,350,,2900,300,,4.523076923,0.001245763,,,,16.49573171,14.5,3630.769231,4133.333333,50,,,,,,,,,,,
21st Century,NRM,NL,55,9,195,225,6,10.19,,0.065,16.25402439,0.19,,14.3,14.3,11800,11400,2900,300,,3000,300,,3.813333333,0.001254386,,,,16.74512195,14.7,3040,3630.769231,65,,,,,,,,,,,
21st Century,NRM,NL,55,10,225,215,5.5,11.71,,0.06,17.26731707,0.22,,15.05,15.05,11400,11500,3000,300,,2900,300,,4.2,0.001308696,,,,16.25402439,14.3,3209.302326,3040,60,,,,,,,,,,,
21st Century,NRM,NL,55,11,215,190,7,9.99,,0.05,17.03780488,0.23,,15.1,15.1,11500,11600,2900,300,,2900,300,,4.768421053,0.001301724,,,,17.26731707,15.05,3663.157895,3209.302326,50,,,,,,,,,,,
21st Century,NRM,NL,55,12,190,185,6.5,10.21,,0.06,16.76731707,0.2,,14.8,14.8,11600,12500,2900,300,,2900,300,,4.8,0.001184,,,,17.03780488,15.1,4054.054054,3663.157895,60,,,,,,,,,,,
21st Century,NRM,NL,55,13,185,190,5.5,11.77,,0.06,17.32829268,,,15.1,15.1,12500,12100,2900,300,,2900,300,,4.768421053,0.001247934,,,,16.76731707,14.8,3821.052632,4054.054054,60,,,,,,,,,,,
21st Century,NRM,NL,55,14,190,190,5,12.13,,0.05,17.18414634,0.21,,14.9,14.9,12100,11900,2900,300,,2850,350,,4.705263158,0.001252101,,,,17.32829268,15.1,3757.894737,3821.052632,50,,,,,,,,,,,
21st Century,NRM,NL,55,15,190,185,5,12.39,,0.04,17.4302439,0.18,,15.1,15.1,11900,12100,2850,350,,2800,350,,4.897297297,0.001247934,,,,17.18414634,14.9,3924.324324,3757.894737,40,,,,,,,,,,,
21st Century,NRM,NL,55,16,185,190,5.5,11.30,,0.04,16.84487805,0.22,,14.7,14.7,12100,13000,2800,350,,2800,350,,4.642105263,0.001130769,,,,17.4302439,15.1,4105.263158,3924.324324,40,,,,,,,,,,,
21st Century,NRM,NL,55,17,190,190,5.5,11.05,,0.05,16.59878049,0.21,,14.5,14.5,13000,11400,2800,350,,2850,350,,4.578947368,0.00127193,,,,16.84487805,14.7,3600,4105.263158,50,,,,,,,,,,,
21st Century,NRM,NL,55,18,190,190,0.5,18.24,,0.05,18.79390244,0.23,,15.5,15.5,11400,11200,2850,350,,2800,350,,4.894736842,0.001383929,,,,16.59878049,14.5,3536.842105,3600,50,,,,,,,,,,,
21st Century,NRM,NL,55,19,190,185,5,12.62,,0.05,17.67195122,0.18,,15.3,15.3,11200,11700,2800,350,,2800,350,,4.962162162,0.001307692,,,,18.79390244,15.5,3794.594595,3536.842105,50,,,,,,,,,,,
21st Century,NRM,NL,55,20,185,180,4.5,12.98,,0.05,17.52560976,0.22,,15.1,15.1,11700,11600,2800,350,,2800,350,,5.033333333,0.001301724,,,,17.67195122,15.3,3866.666667,3794.594595,50,,,,,,,,,,,
21st Century,NRM,NL,55,21,180,200,5,12.33,,0.05,17.37560976,21,,15.057,15.057,11600,12300,2800,350,,2800,350,,4.5171,0.001224146,,,,17.52560976,15.1,3690,3866.666667,50,,,,,,,,,,,
21st Century,NRM,NL,55,22,200,200,5.5,13.16,,0.05,18.70609756,23,,16.228,16.228,12300,12400,2800,350,,2700,350,,4.8684,0.00130871,,,,17.37560976,15.057,3720,3690,50,,,,,,,,,,,
21st Century,NRM,NL,55,23,200,185,5,10.64,,0.05,15.69268293,20,,13.677,13.677,12400,11100,2700,350,,2800,370,,4.435783784,0.001232162,,,,18.70609756,16.228,3600,3720,50,,,,,,,,,,,
21st Century,NRM,NL,55,24,185,200,5,12.02,,0.05,17.0695122,19,,14.806,14.806,11100,11500,2800,370,,2800,370,,4.4418,0.001287478,,,,15.69268293,13.677,3450,3600,50,,,,,,,,,,,
21st Century,NRM,NL,55,25,200,195,5,12.05,,0.05,17.09878049,20,,14.83,14.83,11500,11500,2800,370,,2800,370,,4.563076923,0.001289565,,,,17.0695122,14.806,3538.461538,3450,50,,,,,,,,,,,
21st Century,NRM,NL,55,26,195,190,5.5,12.34,,0.05,17.89268293,19,,15.561,15.561,11500,12100,2800,370,,2800,370,,4.914,0.001286033,,,,17.09878049,14.83,3821.052632,3538.461538,50,,,,,,,,,,,
21st Century,NRM,NL,55,27,190,175,6,11.30,,0.05,17.35487805,19,,15.2,15.2,12100,11900,2800,370,,2600,375,,5.211428571,0.001277311,,,,17.89268293,15.561,4080,3821.052632,50,,,,,,,,,,,
21st Century,NRM,NL,55,28,175,215,5,-6.04,,0.05,-0.986585366,20,,0,0,11900,,2600,375,,,,,0,#DIV/0!,,,,17.35487805,15.2,0,4080,50,,,,,,,,,,,
21st Century,NRM,NL,55,29,215,190,7,10.51,,0.05,17.5597561,22,,15.528,15.528,,13600,,,,2600,375,,4.903578947,0.001141765,,,,-0.986585366,0,4294.736842,0,50,,,,,,,,,,,
21st Century,NRM,NL,55,30,190,185,6,12.90,,0.06,18.96487805,18,,16.522,16.522,13600,11200,2600,375,,2550,375,,5.358486486,0.001475179,,,,17.5597561,15.528,3632.432432,4294.736842,60,,,,,,,,,,,
21st Century,NRM,NL,55,31,185,185,6,11.21,,0.05,17.26219512,25,,15.124,15.124,11200,12400,2550,375,,2550,380,,4.905081081,0.001219677,,,,18.96487805,16.522,4021.621622,3632.432432,50,,,,,,,,,,,
21st Century,NRM,NL,55,32,185,235,5,13.78,,0.05,18.83292683,29,,16.252,16.252,12400,12500,2550,380,,2800,380,,4.149446809,0.00130016,,,,17.26219512,15.124,3191.489362,4021.621622,50,,,,,,,,,,,
21st Century,NRM,NL,55,33,235,190,5,13.22,,0.05,18.27439024,27,,15.794,15.794,12500,12900,2800,380,,2700,380,,4.987578947,0.001224341,,,,18.83292683,16.252,4073.684211,3191.489362,50,,,,,,,,,,,
21st Century,NRM,NL,55,34,190,195,5,13.96,,0.05,19.01341463,21,,16.4,16.4,12900,,2700,380,,2600,410,,5.046153846,#DIV/0!,,,,18.27439024,15.794,0,4073.684211,50,,,,,,,,,,,
21st Century,NRM,NL,55,35,195,190,0,0.00,,0,0,22,,0,0,,,2600,410,,,,,0,#DIV/0!,,,,19.01341463,16.4,0,0,,,,,,,,,,,,
21st Century,NRM,NL,55,36,190,135,6,-7.23,,0.05,-1.181707317,20,,0,0,,11600,,,,2600,420,,0,0,,,,0,0,5155.555556,0,50,,,,,,,,,,,
21st Century,NRM,NL,55,37,135,185,6,-7.24,,0.06,-1.183902439,30,,0,0,11600,,2600,420,,2800,450,,0,#DIV/0!,,,,-1.181707317,0,0,5155.555556,60,,,,,,,,,,,
21st Century,NRM,NL,55,38,185,180,7,-8.44,,0.06,-1.37902439,20,,0,0,,,2800,450,,2700,450,,0,#DIV/0!,,,,-1.183902439,0,0,0,60,,,,,,,,,,,
21st Century,NRM,NL,55,39,180,235,5.5,-6.65,,0.06,-1.086341463,20,,0,0,,,2700,450,,2600,450,,0,#DIV/0!,,,,-1.37902439,0,0,0,60,,,,,,,,,,,
21st Century,NRM,NL,55,40,235,220,5,-6.05,,0.06,-0.988780488,21,,0,0,,,2600,450,,2600,450,,0,#DIV/0!,,,,-1.086341463,0,0,0,60,,,,,,,,,,,
21st Century,NRM,NL,55,41,220,205,6,-7.27,,0.078,-1.187853659,19,,0,0,,,2600,450,,2600,450,,0,#DIV/0!,,,,-0.988780488,0,0,0,78,,,,,,,,,,,
21st Century,NRM,NL,55,42,205,215,5.5,-6.70,,0.1,-1.095121951,19,,0,0,,,2600,450,,2600,450,,0,#DIV/0!,,,,-1.187853659,0,0,0,100,,,,,,,,,,,
21st Century,NRM,NL,55,43,215,230,6,-7.26,,0.07,-1.186097561,22,,0,0,,,2600,450,,2500,450,,0,#DIV/0!,,,,-1.095121951,0,0,0,70,,,,,,,,,,,
21st Century,NRM,NL,55,44,230,195,7,-8.45,,0.07,-1.381219512,18,,0,0,,,2500,450,,2450,460,,0,#DIV/0!,,,,-1.186097561,0,0,0,70,,,,,,,,,,,
21st Century,NRM,NL,55,45,195,215,6,-7.29,,0.1,-1.192682927,22,,0,0,,,2450,460,,2500,475,,0,#DIV/0!,,,,-1.381219512,0,0,0,100,,,,,,,,,,,
21st Century,NRM,NL,55,46,215,215,6,-7.27,,0.08,-1.188292683,22,,0,0,,,2500,475,,2400,480,,0,#DIV/0!,,,,-1.192682927,0,0,0,80,,,,,,,,,,,
21st Century,NRM,NL,55,47,215,215,6.5,-7.86,,0.075,-1.284756098,17,,0,0,,,2400,480,,2600,500,,0,#DIV/0!,,,,-1.188292683,0,0,0,75,,,,,,,,,,,
Drolia,NRM,NL,56,1,0,355,1.5,9.60,,0.175,12.27865854,0.11,,10.5,10.5,0,9389,0,0,,2350,475,,1.774647887,0.00111833,,6.5,6.452766667,0,0,1586.873239,0,25,150,1,,,,50,50,,0.5,,
Drolia,NRM,NL,56,2,355,245,1.5,9.59,,0.185,12.27646341,,,10.5,10.5,9389,8094,2350,475,,2350,475,,2.571428571,0.001297257,,6.452766667,6.405533333,12.27865854,10.5,1982.204082,1586.873239,25,160,1,,,,50,50,,0.5,,
Drolia,NRM,NL,56,3,245,235,1.5,9.59,,0.19,12.27536585,,,10.5,10.5,8094,9342,2350,475,,2350,475,,2.680851064,0.001123956,,6.405533333,6.3583,12.27646341,10.5,2385.191489,1982.204082,40,150,1,,,,50,50,,0.5,,
Drolia,NRM,NL,56,4,235,170,1.5,9.59,,0.185,12.27646341,0.12,,10.5,10.5,9342,7808,2350,475,,2350,475,,3.705882353,0.001344775,,6.3583,6.311066667,12.27536585,10.5,2755.764706,2385.191489,25,160,1,,,,50,50,,0.5,,
Drolia,NRM,NL,56,5,170,180,1.5,9.61,,0.17,12.2797561,,,10.5,10.5,7808,8320,2350,475,,2350,475,,3.5,0.001262019,,6.311066667,6.263833333,12.27646341,10.5,2773.333333,2755.764706,20,150,1,,,,50,50,,0.5,,
Drolia,NRM,NL,56,6,180,180,1.5,9.60,,0.175,12.27865854,,,10.5,10.5,8320,8507,2350,475,,2350,475,,3.5,0.001234278,,6.263833333,6.2166,12.2797561,10.5,2835.666667,2773.333333,25,150,1,,,,50,50,,0.5,,
Drolia,NRM,NL,56,7,180,185,1.5,9.60,,0.18,12.27756098,,,10.5,10.5,8507,8305,2350,475,,2350,475,,3.405405405,0.001264299,,6.2166,6.169366667,12.27865854,10.5,2693.513514,2835.666667,25,155,1,,,,50,50,,0.5,,
Drolia,NRM,NL,56,8,185,210,1.5,9.60,,0.175,12.27865854,,,10.5,10.5,8305,8564,2350,475,,2350,475,,3,0.001226063,,6.169366667,6.122133333,12.27756098,10.5,2446.857143,2693.513514,25,150,1,,,,50,50,,0.5,,
Drolia,NRM,NL,56,9,210,335,1.5,9.59,,0.185,12.27646341,,,10.5,10.5,8564,8247,2350,475,,2350,475,,1.880597015,0.00127319,,6.122133333,6.0749,12.27865854,10.5,1477.074627,2446.857143,30,155,1,,,,50,50,,0.5,,
Drolia,NRM,NL,56,10,335,170,1.5,9.57,,0.205,12.27207317,,,10.5,10.5,8247,9721,2350,475,,2350,475,,3.705882353,0.001080136,,6.0749,6.027666667,12.27646341,10.5,3430.941176,1477.074627,45,160,1,,,,50,50,,0.5,,
Drolia,NRM,NL,56,11,170,190,1.5,9.56,,0.21,12.27097561,,,10.5,10.5,9721,7088,2350,475,,2350,475,,3.315789474,0.001481377,,6.027666667,5.980433333,12.27207317,10.5,2238.315789,3430.941176,50,160,1,,,,50,50,,0.5,,
Drolia,NRM,NL,56,12,190,180,1.5,9.57,,0.205,12.27207317,,,10.5,10.5,7088,8478,2350,475,,2350,475,,3.5,0.0012385,,5.980433333,5.9332,12.27097561,10.5,2826,2238.315789,45,160,1,,,,50,50,,0.5,,
Drolia,NRM,NL,56,13,180,180,1.5,9.32,,0.215,12.23085366,,,10.5,10.5,8478,8681,2350,475,,2300,475,,3.5,0.001209538,,5.9332,5.885966667,12.27207317,10.5,2893.666667,2826,45,170,1.2,,,,50,50,,0.5,0.5,
Drolia,NRM,NL,56,14,180,195,2,9.68,,0.31,12.28804878,,,10.5,10.5,8681,8303,2300,475,,2300,475,,3.230769231,0.001264603,,5.885966667,5.838733333,12.23085366,10.5,2554.769231,2893.666667,150,160,0.3,,,,85,15,,0.15,0.85,
Drolia,NRM,NL,56,15,195,180,2,10.00,,0.34,12.34,,,10.5,10.5,8303,8573,2300,475,,2300,475,,3.5,0.001224775,,5.838733333,5.7915,12.28804878,10.5,2857.666667,2554.769231,180,160,0,,,,75,25,,0.25,0.75,
Drolia,NRM,NL,56,16,180,205,2,9.86,,0.355,12.31719512,,,10.5,10.5,8573,8376,2300,475,,2300,475,,3.073170732,0.001253582,,5.7915,5.744266667,12.34,10.5,2451.512195,2857.666667,200,155,0.1,,,,75,25,,0.25,0.75,
Drolia,NRM,NL,56,17,205,250,2,9.92,,0.31,12.32707317,,,10.5,10.5,8376,8456,2300,475,,2300,475,,2.52,0.001241722,,5.744266667,5.697033333,12.31719512,10.5,2029.44,2451.512195,150,160,0.1,,,,75,25,,0.25,0.75,
Drolia,NRM,NL,56,18,250,175,2,9.81,,0.3,12.3097561,,,10.5,10.5,8456,7548,2300,475,,2300,475,,3.6,0.001391097,,5.697033333,5.6498,12.32707317,10.5,2587.885714,2029.44,150,150,0.2,,,,75,25,,0.25,0.75,
Drolia,NRM,NL,56,19,175,165,2,9.80,,0.31,12.30756098,,,10.5,10.5,7548,7633,2300,475,,2300,480,,3.818181818,0.001375606,,5.6498,5.602566667,12.3097561,10.5,2775.636364,2587.885714,150,160,0.2,,,,75,25,,0.25,0.75,
Drolia,NRM,NL,56,20,165,195,2,9.79,,0.32,12.30536585,,,10.5,10.5,7633,8617,2300,480,,2300,480,,3.230769231,0.001218522,,5.602566667,5.555333333,12.30756098,10.5,2651.384615,2775.636364,150,170,0.2,,,,75,25,,0.25,0.75,
Drolia,NRM,NL,56,21,195,215,2,9.82,,0.295,12.31085366,,,10.5,10.5,8617,8675,2300,480,,2300,480,,2.930232558,0.001210375,,5.555333333,5.5081,12.30536585,10.5,2420.930233,2651.384615,125,170,0.2,,,,65,35,,0.35,0.65,
Drolia,NRM,NL,56,22,215,180,2,9.80,,0.305,12.30865854,,,10.5,10.5,8675,8317,2300,480,,2300,480,,3.5,0.001262474,,5.5081,5.460866667,12.31085366,10.5,2772.333333,2420.930233,125,180,0.2,,,,65,35,,0.35,0.65,
Drolia,NRM,NL,56,23,180,175,2,9.90,,0.32,12.32487805,,,10.5,10.5,8317,7947,2300,480,,2300,480,,3.6,0.001321253,,5.460866667,5.413633333,12.30865854,10.5,2724.685714,2772.333333,150,170,0.1,,,,65,35,,0.35,0.65,
Drolia,NRM,NL,56,24,175,170,2,10.27,,0.27,12.64073171,,,10.75,10.75,7947,8159,2300,480,,2300,485,,3.794117647,0.001317563,,5.413633333,5.3664,12.32487805,10.5,2879.647059,2724.685714,100,170,0.1,,,,65,35,,0.35,0.65,
Drolia,NRM,NL,56,25,170,170,2,10.21,,0.32,12.6297561,,,10.75,10.75,8159,7548,2300,485,,2300,485,,3.794117647,0.001424218,,5.3664,5.319166667,12.64073171,10.75,2664,2879.647059,150,170,0.1,,,,65,35,,0.35,0.65,
Drolia,NRM,NL,56,26,170,170,2,10.28,,0.265,12.64182927,,,10.75,10.75,7548,7295,2300,485,,2300,485,,3.794117647,0.001473612,,5.319166667,5.271933333,12.6297561,10.75,2574.705882,2664,100,165,0.1,,,,65,35,,0.35,0.65,
Drolia,NRM,NL,56,27,170,170,2,10.30,,0.345,12.64378049,,,10.75,10.75,7295,7655,2300,485,,2300,485,,3.794117647,0.001404311,,5.271933333,5.2247,12.64182927,10.75,2701.764706,2574.705882,170,175,0,,,,65,35,,0.35,0.65,
Drolia,NRM,NL,56,28,170,200,2,10.33,,0.32,12.64926829,,,10.75,10.75,7655,8846,2300,485,,2300,485,,3.225,0.001215239,,5.2247,5.177466667,12.64378049,10.75,2653.8,2701.764706,150,170,0,,,,65,35,,0.35,0.65,
Drolia,NRM,NL,56,29,200,200,1.5,9.87,,0.21,12.57585366,,,10.75,10.75,8846,8383,2300,485,,2300,485,,3.225,0.001282357,,5.177466667,5.130233333,12.64926829,10.75,2514.9,2653.8,60,150,1,,,,50,50,,0.5,0.5,
Drolia,NRM,NL,56,30,200,165,1.5,9.87,,0.21,12.57585366,,,10.75,10.75,8383,8236,2300,485,,2300,485,,3.909090909,0.001305245,,5.130233333,5.083,12.57585366,10.75,2994.909091,2514.9,50,160,1,,,,50,50,,0.5,0.5,
Drolia,NRM,NL,56,31,165,180,1.5,9.81,,0.16,12.56731707,,,10.75,10.75,8236,8455,2300,485,,2300,485,,3.583333333,0.001271437,,5.083,5.035766667,12.57585366,10.75,2818.333333,2994.909091,0,160,1.1,,,,50,50,,0.5,0.5,
Drolia,NRM,NL,56,32,180,165,1.5,9.83,,0.14,12.57170732,,,10.75,10.75,8455,8463,2300,485,,2300,485,,3.909090909,0.001270235,,5.035766667,4.988533333,12.56731707,10.75,3077.454545,2818.333333,0,140,1.1,,,,50,50,,0.5,0.5,
Drolia,NRM,NL,56,33,165,185,1.5,9.95,,0.14,12.59121951,,,10.75,10.75,8463,8007,2300,485,,2300,485,,3.486486486,0.001342575,,4.988533333,4.9413,12.57170732,10.75,2596.864865,3077.454545,0,140,1,,,,50,50,,0.5,0.5,
Drolia,NRM,NL,56,34,185,165,1.5,9.92,,0.165,12.58573171,,,10.75,10.75,8007,7902,2300,485,,2300,485,,3.909090909,0.001360415,,4.9413,4.894066667,12.59121951,10.75,2873.454545,2596.864865,25,140,1,,,,50,50,,0.5,0.5,
Drolia,NRM,NL,56,35,165,205,1.5,9.82,,0.25,12.56707317,,,10.75,10.75,7902,8656,2300,485,,2200,487,,3.146341463,0.001241913,,4.894066667,4.846833333,12.58573171,10.75,2533.463415,2873.454545,100,150,1,,,,50,50,,0.5,0.5,
Drolia,NRM,NL,56,36,205,185,1.5,10.21,,0.175,12.88841463,,,11,11,8656,8498,2200,487,,2200,490,,3.567567568,0.001294422,,4.846833333,4.7996,12.56707317,10.75,2756.108108,2533.463415,25,150,1,,,,50,50,,0.5,0.5,
Drolia,NRM,NL,56,37,185,185,1.5,10.12,,0.25,12.87195122,,,11,11,8498,8343,2200,490,,2200,490,,3.567567568,0.001318471,,4.7996,4.752366667,12.88841463,11,2705.837838,2756.108108,100,150,1,,,,50,50,,0.5,0.5,
Drolia,NRM,NL,56,38,185,185,1.5,10.12,,0.25,12.87195122,,,11,11,8343,8519,2200,490,,2200,490,,3.567567568,0.001291231,,4.752366667,4.705133333,12.87195122,11,2762.918919,2705.837838,100,150,1,,,,50,50,,0.5,0.5,
Drolia,NRM,NL,56,39,185,180,1.5,10.11,,0.26,12.8697561,,,11,11,8519,8701,2200,490,,2200,490,,3.666666667,0.001264223,,4.705133333,4.6579,12.87195122,11,2900.333333,2762.918919,100,160,1,,,,50,50,,0.5,0.5,
Drolia,NRM,NL,56,40,180,170,1.5,10.05,,0.21,12.86121951,,,11,11,8701,7989,2200,490,,2200,490,,3.882352941,0.001376893,,4.6579,4.610666667,12.8697561,11,2819.647059,2900.333333,50,160,1.1,,,,50,50,,0.5,0.5,
Drolia,NRM,NL,56,41,170,180,1.5,10.20,,0.185,12.88621951,,,11,11,7989,8919,2200,490,,2200,495,,3.666666667,0.001233322,,4.610666667,4.563433333,12.86121951,11,2973,2819.647059,25,160,1,,,,50,50,,0.5,0.5,
Drolia,NRM,NL,56,42,180,190,1.5,10.08,,0.185,12.86670732,,,11,11,8919,8788,2200,495,,2200,495,,3.473684211,0.001251707,,4.563433333,4.5162,12.88621951,11,2775.157895,2973,25,160,1.1,,,,50,50,,0.5,0.5,
Drolia,NRM,NL,56,43,190,205,1.5,10.41,,0.26,13.17463415,,,11.25,11.25,8788,9149,2200,495,,2200,495,,3.292682927,0.001229643,,4.5162,4.468966667,12.86670732,11,2677.756098,2775.157895,100,160,1,,,,50,50,,0.5,0.5,
Drolia,NRM,NL,56,44,205,215,1.5,10.48,,0.21,13.18560976,,,11.25,11.25,9149,9397,2200,495,,2200,498,,3.139534884,0.001197191,,4.468966667,4.421733333,13.17463415,11.25,2622.418605,2677.756098,50,160,1,,,,50,50,,0.5,0.5,
Drolia,NRM,NL,56,45,215,190,1,10.36,,0.21,13.16609756,,,11.25,11.25,9397,9042,2200,498,,2200,500,,3.552631579,0.001244194,,4.421733333,4.3745,13.18560976,11.25,2855.368421,2622.418605,50,160,1.6,,,,50,50,,0.5,0.5,
Drolia,NRM,NL,56,46,190,190,1,10.30,,0.16,13.15756098,,,11.25,11.25,9042,9160,2200,500,,2200,500,,3.552631579,0.001228166,,4.3745,4.327266667,13.16609756,11.25,2892.631579,2855.368421,0,160,1.7,,,,50,50,,0.5,0.5,
Drolia,NRM,NL,56,47,190,180,1,10.39,,0.185,13.17158537,,,11.25,11.25,9160,8341,2200,500,,2150,500,,3.75,0.001348759,,4.327266667,4.280033333,13.15756098,11.25,2780.333333,2892.631579,20,165,1.6,,,,50,50,,0.5,0.5,
Drolia,NRM,NL,56,48,180,170,1,10.39,,0.185,13.17158537,,,11.25,11.25,8341,8516,2150,500,,2150,500,,3.970588235,0.001321043,,4.280033333,4.2328,13.17158537,11.25,3005.647059,2780.333333,25,160,1.6,,,,50,50,,0.5,0.5,
Drolia,NRM,NL,56,49,170,195,1,10.33,,0.185,13.16182927,,,11.25,11.25,8516,9375,2150,500,,2150,500,,3.461538462,0.0012,,4.2328,4.185566667,13.17158537,11.25,2884.615385,3005.647059,25,160,1.65,,,,50,50,,0.5,0.5,
Drolia,NRM,NL,56,50,195,210,1,10.69,,0.185,13.47646341,,,11.5,11.5,9375,9647,2150,500,,2100,500,,3.285714286,0.00119208,,4.185566667,4.138333333,13.16182927,11.25,2756.285714,2884.615385,25,160,1.6,,,,50,50,,0.5,0.5,
Drolia,NRM,NL,56,51,210,180,1,10.71,,0.17,13.4797561,,,11.5,11.5,9647,8855,2100,500,,2100,500,,3.833333333,0.001298701,,4.138333333,4.0911,13.47646341,11.5,2951.666667,2756.285714,0,170,1.6,,,,50,50,,0.5,0.5,
Drolia,NRM,NL,56,52,180,190,1,10.59,,0.17,13.4602439,,,11.5,11.5,8855,9685,2100,500,,2100,500,,3.631578947,0.001187403,,4.0911,4.043866667,13.4797561,11.5,3058.421053,2951.666667,0,170,1.7,,,,50,50,,0.5,0.5,
Drolia,NRM,NL,56,53,190,200,1,10.47,,0.17,13.44073171,,,11.5,11.5,9685,9153,2100,500,,2100,500,,3.45,0.001256419,,4.043866667,3.996633333,13.4602439,11.5,2745.9,3058.421053,0,170,1.8,,,,50,50,,0.5,0.5,
Drolia,NRM,NL,56,54,200,185,1,10.71,,0.17,13.4797561,,,11.5,11.5,9153,9238,2100,500,,2100,505,,3.72972973,0.001244858,,3.996633333,3.9494,13.44073171,11.5,2996.108108,2745.9,0,170,1.6,,,,50,50,,0.5,0.5,
Drolia,NRM,NL,56,55,185,190,1,10.34,,0.18,13.31658537,,,11.4,11.4,9238,8876,2100,505,,2100,505,,3.6,0.001284362,,3.9494,3.902166667,13.4797561,11.5,2802.947368,2996.108108,10,170,1.8,,,,50,50,,0.5,0.5,
Drolia,NRM,NL,56,56,190,180,1,10.46,,0.175,13.43963415,,,11.5,11.5,8876,9279,2100,505,,2050,510,,3.833333333,0.001239358,,3.902166667,3.854933333,13.31658537,11.4,3093,2802.947368,0,175,1.8,,,,50,50,,0.5,0.5,
Drolia,NRM,NL,56,57,180,190,1,10.47,,0.17,13.44073171,,,11.5,11.5,9279,8685,2050,510,,2050,510,,3.631578947,0.001324122,,3.854933333,3.8077,13.43963415,11.5,2742.631579,3093,0,170,1.8,,,,50,50,,0.5,0.5,
Drolia,NRM,NL,56,58,190,235,1,10.33,,0.185,13.41792683,,,11.5,11.5,8685,9625,2050,510,,2050,510,,2.936170213,0.001194805,,3.8077,3.760466667,13.44073171,11.5,2457.446809,2742.631579,15,170,1.9,,,,50,50,,0.5,0.5,
Drolia,NRM,NL,56,59,235,220,1,10.46,,0.175,13.43963415,,,11.5,11.5,9625,9466,2050,510,,2050,515,,3.136363636,0.001214874,,3.760466667,3.713233333,13.41792683,11.5,2581.636364,2457.446809,0,175,1.8,,,,50,50,,0.5,0.5,
Drolia,NRM,NL,56,60,220,225,1,10.07,,0,12.86829268,,,11,11,9466,9451,2050,515,,2000,520,,2.933333333,0.001163898,,3.713233333,3.666,13.43963415,11.5,2520.266667,2581.636364,0,,1.8,,,,50,50,,0.5,0.5,
Drolia,NRM,P2,57,1,0,620,2,8.84,,0.3,11.64146341,,,10,10,0,10512,0,0,,2400,475,,0.967741935,0.000951294,,6.5,6.405533333,0,0,1017.290323,0,150,150,0.5,,,,50,50,,0.5,0.5,
Drolia,NRM,P2,57,2,620,215,2,8.64,,0.27,11.60902439,,,10,10,10512,8632,2400,475,,2400,475,,2.790697674,0.00115848,,6.405533333,6.311066667,11.64146341,10,2408.930233,1017.290323,120,150,0.7,,,,50,50,,0.5,0.5,
Drolia,NRM,P2,57,3,215,225,2,8.75,,0.275,11.62743902,,,10,10,8632,9133,2400,475,,2400,475,,2.666666667,0.00109493,,6.311066667,6.2166,11.60902439,10,2435.466667,2408.930233,125,150,0.6,,,,50,50,,0.5,0.5,
Drolia,NRM,P2,57,4,225,180,2,8.75,,0.275,11.62743902,,,10,10,9133,7876,2400,475,,2400,475,,3.333333333,0.00126968,,6.2166,6.122133333,11.62743902,10,2625.333333,2435.466667,125,150,0.6,,,,50,50,,0.5,0.5,
Drolia,NRM,P2,57,5,180,220,2,8.72,,0.3,11.62195122,,,10,10,7876,8633,2400,475,,2400,475,,2.727272727,0.001158346,,6.122133333,6.027666667,11.62743902,10,2354.454545,2625.333333,150,150,0.6,,,,50,50,,0.5,0.5,
Drolia,NRM,P2,57,6,220,175,2,8.78,,0.255,11.63182927,,,10,10,8633,8259,2400,475,,2400,475,,3.428571429,0.0012108,,6.027666667,5.9332,11.62195122,10,2831.657143,2354.454545,100,155,0.6,,,,50,50,,0.5,0.5,
Drolia,NRM,P2,57,7,175,185,2,8.78,,0.25,11.63292683,,,10,10,8259,8035,2400,475,,2400,475,,3.243243243,0.001244555,,5.9332,5.838733333,11.63182927,10,2605.945946,2831.657143,100,150,0.6,,,,50,50,,0.5,0.5,
Drolia,NRM,P2,57,8,185,180,2,8.78,,0.25,11.63292683,,,10,10,8035,8929,2400,475,,2400,475,,3.333333333,0.001119946,,5.838733333,5.744266667,11.63292683,10,2976.333333,2605.945946,100,150,0.6,,,,50,50,,0.5,0.5,
Drolia,NRM,P2,57,9,180,170,1,8.08,,0.14,11.5204878,,,10,10,8929,8062,2400,475,,2400,475,,3.529411765,0.001240387,,5.744266667,5.6498,11.63292683,10,2845.411765,2976.333333,0,140,2.3,,,,50,50,,0.5,0.5,
Drolia,NRM,P2,57,10,170,195,1,8.32,,0.14,11.5595122,,,10,10,8062,7977,2400,475,,2400,475,,3.076923077,0.001253604,,5.6498,5.555333333,11.5204878,10,2454.461538,2845.411765,0,140,2.1,,,,50,50,,0.5,0.5,
Drolia,NRM,P2,57,11,195,180,1,9.05,,0.14,12.18878049,,,10.5,10.5,7977,8075,2400,475,,2400,480,,3.5,0.00130031,,5.555333333,5.460866667,11.5595122,10,2691.666667,2454.461538,0,140,2,,,,50,50,,0.5,0.5,
Drolia,NRM,P2,57,12,180,180,1,8.93,,0.14,12.16926829,,,10.5,10.5,8075,8020,2400,480,,2400,480,,3.5,0.001309227,,5.460866667,5.3664,12.18878049,10.5,2673.333333,2691.666667,0,140,2.1,,,,50,50,,0.5,0.5,
Drolia,NRM,P2,57,13,180,200,1,8.93,,0.14,12.16926829,,,10.5,10.5,8020,8305,2400,480,,2400,480,,3.15,0.001264299,,5.3664,5.271933333,12.16926829,10.5,2491.5,2673.333333,0,140,2.1,,,,50,50,,0.5,0.5,
Drolia,NRM,P2,57,14,200,175,1,8.93,,0.14,12.16926829,,,10.5,10.5,8305,7611,2400,480,,2400,480,,3.6,0.001379582,,5.271933333,5.177466667,12.16926829,10.5,2609.485714,2491.5,0,140,2.1,,,,50,50,,0.5,0.5,
Drolia,NRM,P2,57,15,175,175,1,8.92,,0.15,12.16707317,,,10.5,10.5,7611,7874,2400,480,,2400,480,,3.6,0.001333503,,5.177466667,5.083,12.16926829,10.5,2699.657143,2609.485714,0,150,2.1,,,,50,50,,0.5,0.5,
Drolia,NRM,P2,57,16,175,190,1,8.90,,0.16,12.16487805,,,10.5,10.5,7874,8466,2400,480,,2400,480,,3.315789474,0.001240255,,5.083,4.988533333,12.16707317,10.5,2673.473684,2699.657143,0,160,2.1,,,,50,50,,0.5,0.5,
Drolia,NRM,P2,57,17,190,200,1,8.90,,0.16,12.16487805,,,10.5,10.5,8466,8849,2400,480,,2400,480,,3.15,0.001186575,,4.988533333,4.894066667,12.16487805,10.5,2654.7,2673.473684,0,160,2.1,,,,50,50,,0.5,0.5,
Drolia,NRM,P2,57,18,200,185,1,8.78,,0.165,12.14426829,,,10.5,10.5,8849,8472,2400,480,,2400,480,,3.405405405,0.001239377,,4.894066667,4.7996,12.16487805,10.5,2747.675676,2654.7,0,165,2.2,,,,50,50,,0.5,0.5,
Drolia,NRM,P2,57,19,185,160,1,8.79,,0.16,12.14536585,,,10.5,10.5,8472,8801,2400,480,,2400,480,,3.9375,0.001193046,,4.7996,4.705133333,12.14426829,10.5,3300.375,2747.675676,0,160,2.2,,,,50,50,,0.5,0.5,
Drolia,NRM,P2,57,20,160,225,1,8.93,,0.14,12.16926829,,,10.5,10.5,8801,7814,2400,480,,2400,480,,2.8,0.001343742,,4.705133333,4.610666667,12.14536585,10.5,2083.733333,3300.375,0,140,2.1,,,,50,50,,0.5,0.5,
Drolia,NRM,P2,57,21,225,180,1,9.02,,0.16,12.18439024,,,10.5,10.5,7814,8968,2400,480,,2350,480,,3.5,0.00117083,,4.610666667,4.5162,12.16926829,10.5,2989.333333,2083.733333,0,160,2,,,,50,50,,0.5,0.5,
Drolia,NRM,P2,57,22,180,185,1,9.02,,0.16,12.18439024,,,10.5,10.5,8968,8038,2350,480,,2350,480,,3.405405405,0.001306295,,4.5162,4.421733333,12.18439024,10.5,2606.918919,2989.333333,0,160,2,,,,50,50,,0.5,0.5,
Drolia,NRM,P2,57,23,185,210,1,8.90,,0.16,12.16487805,,,10.5,10.5,8038,9108,2350,480,,2350,485,,3,0.001152833,,4.421733333,4.327266667,12.18439024,10.5,2602.285714,2606.918919,0,160,2.1,,,,50,50,,0.5,0.5,
Drolia,NRM,P2,57,24,210,210,2,9.79,,0.275,12.56158537,,,10.75,10.75,9108,9113,2350,485,,2300,490,,3.071428571,0.001179633,,4.327266667,4.2328,12.16487805,10.5,2603.714286,2602.285714,110,165,0.5,,,,50,50,,0.5,0.5,
Drolia,NRM,P2,57,25,210,180,2,9.79,,0.27,12.56268293,,,10.75,10.75,9113,7962,2300,490,,2300,490,,3.583333333,0.001350163,,4.2328,4.138333333,12.56158537,10.75,2654,2603.714286,110,160,0.5,,,,50,50,,0.5,0.5,
Drolia,NRM,P2,57,26,180,160,2,9.65,,0.285,12.53987805,,,10.75,10.75,7962,8063,2300,490,,2300,490,,4.03125,0.001333251,,4.138333333,4.043866667,12.56268293,10.75,3023.625,2654,120,165,0.6,,,,50,50,,0.5,0.5,
Drolia,NRM,P2,57,27,160,200,2,9.56,,0.265,12.5247561,,,10.75,10.75,8063,8834,2300,490,,2300,490,,3.225,0.001216889,,4.043866667,3.9494,12.53987805,10.75,2650.2,3023.625,100,165,0.7,,,,50,50,,0.5,0.5,
Drolia,NRM,P2,57,28,200,175,2,9.87,,0.26,12.83073171,,,11,11,8834,7515,2300,490,,2300,495,,3.771428571,0.001463739,,3.9494,3.854933333,12.5247561,10.75,2576.571429,2650.2,100,160,0.7,,,,50,50,,0.5,0.5,
Drolia,NRM,P2,57,29,175,205,2,9.87,,0.26,12.83073171,,,11,11,7515,8558,2300,495,,2300,495,,3.219512195,0.001285347,,3.854933333,3.760466667,12.83073171,11,2504.780488,2576.571429,100,160,0.7,,,,50,50,,0.5,0.5,
Drolia,NRM,P2,57,30,205,180,2,9.75,,0.265,12.81012195,,,11,11,8558,8355,2300,495,,2300,495,,3.666666667,0.001316577,,3.760466667,3.666,12.83073171,11,2785,2504.780488,100,165,0.8,,,,50,50,,0.5,0.5,
Drolia,NRM,NL,58,1,0,430,10.2,-0.40,,0.25,10.84756098,,,10.7,10.7,0,7451,0,0,,2350,485,,1.493023256,0.001436049,,6.5,6.437022222,0,0,1039.674419,0,100,150,0.8,,,,50,50,,0.5,0.5,
Drolia,NRM,NL,58,2,430,180,2.5,8.83,,0.225,12.3554878,,,10.7,10.7,7451,8520,2350,485,,2300,485,,3.566666667,0.001255869,,6.437022222,6.374044444,10.84756098,10.7,2840,1039.674419,75,150,0.8,,,,50,50,,0.5,0.5,
Drolia,NRM,NL,58,3,180,195,2.5,8.81,,0.24,12.35219512,,,10.7,10.7,8520,9350,2300,485,,2300,485,,3.292307692,0.001144385,,6.374044444,6.311066667,12.3554878,10.7,2876.923077,2840,100,140,0.8,,,,50,50,,0.5,0.5,
Drolia,NRM,NL,58,4,195,175,2.5,8.81,,0.245,12.35109756,,,10.7,10.7,9350,7924,2300,485,,2300,485,,3.668571429,0.001350328,,6.311066667,6.248088889,12.35219512,10.7,2716.8,2876.923077,100,145,0.8,,,,50,50,,0.5,0.5,
Drolia,NRM,NL,58,5,175,180,2.5,8.81,,0.24,12.35219512,,,10.7,10.7,7924,8487,2300,485,,2300,485,,3.566666667,0.001260752,,6.248088889,6.185111111,12.35109756,10.7,2829,2716.8,100,140,0.8,,,,50,50,,0.5,0.5,
Drolia,NRM,NL,58,6,180,190,2.5,8.83,,0.225,12.3554878,,,10.7,10.7,8487,8982,2300,485,,2350,485,,3.378947368,0.001191271,,6.185111111,6.122133333,12.35219512,10.7,2836.421053,2829,75,150,0.8,,,,50,50,,0.5,0.5,
Drolia,NRM,NL,58,7,190,205,2.5,8.80,,0.25,12.35,,,10.7,10.7,8982,8618,2350,485,,2350,485,,3.131707317,0.001241587,,6.122133333,6.059155556,12.3554878,10.7,2522.341463,2836.421053,100,150,0.8,,,,50,50,,0.5,0.5,
Drolia,NRM,NL,58,8,205,195,2.5,8.80,,0.25,12.35,,,10.7,10.7,8618,9073,2350,485,,2350,485,,3.292307692,0.001179323,,6.059155556,5.996177778,12.35,10.7,2791.692308,2522.341463,100,150,0.8,,,,50,50,,0.5,0.5,
Drolia,NRM,NL,58,9,195,210,2.5,8.80,,0.25,12.35,,,10.7,10.7,9073,8774,2350,485,,2350,490,,3.057142857,0.001219512,,5.996177778,5.9332,12.35,10.7,2506.857143,2791.692308,100,150,0.8,,,,50,50,,0.5,0.5,
Drolia,NRM,NL,58,10,210,170,2.5,8.93,,0.24,12.37170732,,,10.7,10.7,8774,7670,2350,490,,2350,490,,3.776470588,0.001395046,,5.9332,5.870222222,12.35,10.7,2707.058824,2506.857143,100,140,0.7,,,,50,50,,0.5,0.5,
Drolia,NRM,NL,58,11,170,220,1,9.53,,0.145,12.47060976,,,10.7,10.7,7670,9454,2350,490,,2350,490,,2.918181818,0.001131796,,5.870222222,5.807244444,12.37170732,10.7,2578.363636,2707.058824,0,145,1.8,,,,50,50,,0.5,0.5,
Drolia,NRM,NL,58,12,220,160,1,9.53,,0.145,12.47060976,,,10.7,10.7,9454,7466,2350,490,,2350,490,,4.0125,0.001433164,,5.807244444,5.744266667,12.47060976,10.7,2799.75,2578.363636,0,145,1.8,,,,50,50,,0.5,0.5,
Drolia,NRM,NL,58,13,160,175,1,9.53,,0.14,12.47170732,,,10.7,10.7,7466,8370,2350,490,,2350,490,,3.668571429,0.001278375,,5.744266667,5.681288889,12.47060976,10.7,2869.714286,2799.75,0,140,1.8,,,,50,50,,0.5,0.5,
Drolia,NRM,NL,58,14,175,200,1,9.53,,0.145,12.47060976,,,10.7,10.7,8370,8538,2350,490,,2350,490,,3.21,0.001253221,,5.681288889,5.618311111,12.47170732,10.7,2561.4,2869.714286,0,145,1.8,,,,50,50,,0.5,0.5,
Drolia,NRM,NL,58,15,200,170,1,9.77,,0.14,12.61317073,,,10.8,10.8,8538,8539,2350,490,,2350,490,,3.811764706,0.001264785,,5.618311111,5.555333333,12.47060976,10.7,3013.764706,2561.4,0,140,1.7,,,,50,50,,0.5,0.5,
Drolia,NRM,NL,58,16,170,170,1,9.77,,0.145,12.61207317,,,10.8,10.8,8539,7755,2350,490,,2350,490,,3.811764706,0.00139265,,5.555333333,5.492355556,12.61317073,10.8,2737.058824,3013.764706,0,145,1.7,,,,50,50,,0.5,0.5,
Drolia,NRM,NL,58,17,170,180,1,9.88,,0.15,12.6304878,,,10.8,10.8,7755,8555,2350,490,,2350,490,,3.6,0.00126242,,5.492355556,5.429377778,12.61207317,10.8,2851.666667,2737.058824,0,150,1.6,,,,50,50,,0.5,0.5,
Drolia,NRM,NL,58,18,180,175,1,9.77,,0.14,12.61317073,,,10.8,10.8,8555,8562,2350,490,,2350,490,,3.702857143,0.001261388,,5.429377778,5.3664,12.6304878,10.8,2935.542857,2851.666667,0,140,1.7,,,,50,50,,0.5,0.5,
Drolia,NRM,NL,58,19,175,200,1,9.89,,0.145,12.63158537,,,10.8,10.8,8562,9347,2350,490,,2350,490,,3.24,0.001155451,,5.3664,5.303422222,12.61317073,10.8,2804.1,2935.542857,0,145,1.6,,,,50,50,,0.5,0.5,
Drolia,NRM,NL,58,20,200,195,1,9.89,,0.145,12.63158537,,,10.8,10.8,9347,8693,2350,490,,2350,490,,3.323076923,0.001242379,,5.303422222,5.240444444,12.63158537,10.8,2674.769231,2804.1,0,145,1.6,,,,50,50,,0.5,0.5,
Drolia,NRM,NL,58,21,195,215,1,9.52,,0.15,12.57195122,,,10.8,10.8,8693,9311,2350,490,,2300,490,,3.013953488,0.001159918,,5.240444444,5.177466667,12.63158537,10.8,2598.418605,2674.769231,0,150,1.9,,,,50,50,,0.5,0.5,
Drolia,NRM,NL,58,22,215,195,1,9.89,,0.14,12.63268293,,,10.8,10.8,9311,8834,2300,490,,2300,490,,3.323076923,0.001222549,,5.177466667,5.114488889,12.57195122,10.8,2718.153846,2598.418605,0,140,1.6,,,,50,50,,0.5,0.5,
Drolia,NRM,NL,58,23,195,175,2,9.87,,0.26,12.62585366,,,10.8,10.8,8834,7793,2300,490,,2300,490,,3.702857143,0.001385859,,5.114488889,5.051511111,12.63268293,10.8,2671.885714,2718.153846,100,160,0.5,,,,50,50,,0.5,0.5,
Drolia,NRM,NL,58,24,175,205,2,10.10,,0.26,12.66487805,,,10.8,10.8,7793,9311,2300,490,,2300,490,,3.16097561,0.001159918,,5.051511111,4.988533333,12.62585366,10.8,2725.170732,2671.885714,100,160,0.3,,,,50,50,,0.5,0.5,
Drolia,NRM,NL,58,25,205,175,2,10.23,,0.26,12.88926829,,,11,11,9311,8164,2300,490,,2300,495,,3.771428571,0.001347379,,4.988533333,4.925555556,12.66487805,10.8,2799.085714,2725.170732,100,160,0.4,,,,50,50,,0.5,0.5,
Drolia,NRM,NL,58,26,175,180,2,10.11,,0.26,12.8697561,,,11,11,8164,8342,2300,495,,2300,495,,3.666666667,0.001318629,,4.925555556,4.862577778,12.88926829,11,2780.666667,2799.085714,100,160,0.5,,,,50,50,,0.5,0.5,
Drolia,NRM,NL,58,27,180,180,2,10.11,,0.26,12.8697561,,,11,11,8342,7977,2300,495,,2300,495,,3.666666667,0.001378965,,4.862577778,4.7996,12.8697561,11,2659,2780.666667,100,160,0.5,,,,50,50,,0.5,0.5,
Drolia,NRM,NL,58,28,180,215,2,10.10,,0.265,12.86865854,,,11,11,7977,9308,2300,495,,2300,495,,3.069767442,0.001181779,,4.7996,4.736622222,12.8697561,11,2597.581395,2659,100,165,0.5,,,,50,50,,0.5,0.5,
Drolia,NRM,NL,58,29,215,185,2,10.10,,0.27,12.86756098,,,11,11,9308,8493,2300,495,,2300,495,,3.567567568,0.001295184,,4.736622222,4.673644444,12.86865854,11,2754.486486,2597.581395,100,170,0.5,,,,50,50,,0.5,0.5,
Drolia,NRM,NL,58,30,185,200,2,9.98,,0.27,12.84804878,,,11,11,8493,8815,2300,495,,2250,495,,3.3,0.001247873,,4.673644444,4.610666667,12.86756098,11,2644.5,2754.486486,100,170,0.6,,,,50,50,,0.5,0.5,
Drolia,NRM,NL,58,31,200,170,2,9.86,,0.265,12.82963415,,,11,11,8815,8026,2250,495,,2250,495,,3.882352941,0.001370546,,4.610666667,4.547688889,12.84804878,11,2832.705882,2644.5,100,165,0.7,,,,50,50,,0.5,0.5,
Drolia,NRM,NL,58,32,170,180,2,9.87,,0.26,12.83073171,,,11,11,8026,8873,2250,495,,2250,495,,3.666666667,0.001239716,,4.547688889,4.484711111,12.82963415,11,2957.666667,2832.705882,100,160,0.7,,,,50,50,,0.5,0.5,
Drolia,NRM,NL,58,33,180,195,2,10.18,,0.26,13.13560976,,,11.25,11.25,8873,8974,2250,495,,2250,500,,3.461538462,0.001253622,,4.484711111,4.421733333,12.83073171,11,2761.230769,2957.666667,100,160,0.7,,,,50,50,,0.5,0.5,
Drolia,NRM,NL,58,34,195,205,2,10.18,,0.26,13.13560976,,,11.25,11.25,8974,9416,2250,500,,2250,500,,3.292682927,0.001194775,,4.421733333,4.358755556,13.13560976,11.25,2755.902439,2761.230769,100,160,0.7,,,,50,50,,0.5,0.5,
Drolia,NRM,NL,58,35,205,195,2,10.16,,0.275,13.13231707,,,11.25,11.25,9416,8927,2250,500,,2250,500,,3.461538462,0.001260222,,4.358755556,4.295777778,13.13560976,11.25,2746.769231,2755.902439,100,175,0.7,,,,50,50,,0.5,0.5,
Drolia,NRM,NL,58,36,195,185,2,10.16,,0.27,13.13341463,,,11.25,11.25,8927,9197,2250,500,,2250,500,,3.648648649,0.001223225,,4.295777778,4.2328,13.13231707,11.25,2982.810811,2746.769231,100,170,0.7,,,,50,50,,0.5,0.5,
Drolia,NRM,NL,58,37,185,240,2,10.16,,0.27,13.13341463,,,11.25,11.25,9197,8786,2250,500,,2250,500,,2.8125,0.001280446,,4.2328,4.169822222,13.13341463,11.25,2196.5,2982.810811,100,170,0.7,,,,50,50,,0.5,0.5,
Drolia,NRM,NL,58,38,240,185,2,10.28,,0.27,13.15292683,,,11.25,11.25,8786,7834,2250,500,,2250,500,,3.648648649,0.001436048,,4.169822222,4.106844444,13.13341463,11.25,2540.756757,2196.5,100,170,0.6,,,,50,50,,0.5,0.5,
Drolia,NRM,NL,58,39,185,180,1.5,10.88,,0.27,13.2504878,,,11.25,11.25,7834,8522,2250,500,,2250,500,,3.75,0.001320113,,4.106844444,4.043866667,13.15292683,11.25,2840.666667,2540.756757,100,170,0.6,,,,50,50,,0.5,0.5,
Drolia,NRM,NL,58,40,180,180,1.5,10.77,,0.26,13.23317073,,,11.25,11.25,8522,8180,2250,500,,2250,500,,3.75,0.001375306,,4.043866667,3.980888889,13.2504878,11.25,2726.666667,2840.666667,100,160,0.7,,,,50,50,,0.5,0.5,
Drolia,NRM,NL,58,41,180,180,1.5,10.77,,0.265,13.23207317,,,11.25,11.25,8180,8571,2250,500,,2250,500,,3.75,0.001312566,,3.980888889,3.917911111,13.23317073,11.25,2857,2726.666667,100,165,0.7,,,,50,50,,0.5,0.5,
Drolia,NRM,NL,58,42,180,200,1.5,10.76,,0.27,13.23097561,,,11.25,11.25,8571,8954,2250,500,,2250,500,,3.375,0.001256422,,3.917911111,3.854933333,13.23207317,11.25,2686.2,2857,100,170,0.7,,,,50,50,,0.5,0.5,
Drolia,NRM,NL,58,43,200,190,1.5,10.75,,0.275,13.22987805,,,11.25,11.25,8954,8820,2250,500,,2250,500,,3.552631579,0.00127551,,3.854933333,3.791955556,13.23097561,11.25,2785.263158,2686.2,100,175,0.7,,,,50,50,,0.5,0.5,
Drolia,NRM,NL,58,44,190,180,1.5,11.42,,0.27,13.59439024,,,11.5,11.5,8820,8497,2250,500,,2200,505,,3.833333333,0.001353419,,3.791955556,3.728977778,13.22987805,11.25,2832.333333,2785.263158,100,170,0.4,,,,50,50,,0.5,0.5,
Drolia,NRM,NL,58,45,180,195,1.5,11.42,,0.275,13.59329268,,,11.5,11.5,8497,8828,2200,505,,2200,507,,3.538461538,0.001302673,,3.728977778,3.666,13.59439024,11.5,2716.307692,2832.333333,100,175,0.4,,,,50,50,,0.5,0.5,
Drolia,NRM,P4,59,1,0,250,10,-1.90,,0.14,9.635121951,,,9.75,9.75,0,9630,0,0,,2500,475,,2.34,0.001012461,,6.5,6.43252381,0,0,2311.2,0,0,140,1.4,,,,60,40,,0.4,0.6,
Drolia,NRM,P4,59,2,250,215,1.5,8.36,,0.15,11.31097561,,,9.75,9.75,9630,8594,2500,475,,2500,475,,2.720930233,0.001134512,,6.43252381,6.365047619,9.635121951,9.75,2398.325581,2311.2,0,150,1.3,,,,60,40,,0.4,0.6,
Drolia,NRM,P4,59,3,215,230,1.5,8.53,,0.21,11.33682927,,,9.75,9.75,8594,9065,2500,475,,2500,475,,2.543478261,0.001075565,,6.365047619,6.297571429,11.31097561,9.75,2364.782609,2398.325581,50,160,1.1,,,,60,40,,0.4,0.6,
Drolia,NRM,P4,59,4,230,175,1,9.36,,0.215,11.47231707,,,9.75,9.75,9065,7391,2500,475,,2500,475,,3.342857143,0.001319172,,6.297571429,6.230095238,11.33682927,9.75,2534.057143,2364.782609,50,165,0.9,,,,60,40,,0.4,0.6,
Drolia,NRM,P4,59,5,175,195,1,9.26,,0.2,11.45609756,,,9.75,9.75,7391,8720,2500,475,,2500,475,,3,0.001118119,,6.230095238,6.162619048,11.47231707,9.75,2683.076923,2534.057143,50,150,1,,,,60,40,,0.4,0.6,
Drolia,NRM,P4,59,6,195,175,1,9.26,,0.2,11.45609756,,,9.75,9.75,8720,7779,2500,475,,2500,475,,3.342857143,0.001253374,,6.162619048,6.095142857,11.45609756,9.75,2667.085714,2683.076923,50,150,1,,,,60,40,,0.4,0.6,
Drolia,NRM,P4,59,7,175,170,1,9.26,,0.198,11.45653659,,,9.75,9.75,7779,7908,2500,475,,2500,475,,3.441176471,0.001232929,,6.095142857,6.027666667,11.45609756,9.75,2791.058824,2667.085714,50,148,1,,,,60,40,,0.4,0.6,
Drolia,NRM,P4,59,8,170,200,1,9.52,,0.18,11.4995122,,,9.75,9.75,7908,8740,2500,475,,2500,475,,2.925,0.001115561,,6.027666667,5.960190476,11.45653659,9.75,2622,2791.058824,50,130,0.8,,,,60,40,,0.4,0.6,
Drolia,NRM,P4,59,9,200,195,1,9.28,,0.18,11.4604878,,,9.75,9.75,8740,9032,2500,475,,2500,475,,3,0.001079495,,5.960190476,5.892714286,11.4995122,9.75,2779.076923,2622,50,130,1,,,,60,40,,0.4,0.6,
Drolia,NRM,P4,59,10,195,190,1,9.28,,0.18,11.4604878,,,9.75,9.75,9032,8373,2500,475,,2500,475,,3.078947368,0.001164457,,5.892714286,5.825238095,11.4604878,9.75,2644.105263,2779.076923,50,130,1,,,,60,40,,0.4,0.6,
Drolia,NRM,P4,59,11,190,205,1,9.28,,0.18,11.4604878,,,9.75,9.75,8373,8354,2500,475,,2500,475,,2.853658537,0.001167106,,5.825238095,5.757761905,11.4604878,9.75,2445.073171,2644.105263,50,130,1,,,,60,40,,0.4,0.6,
Drolia,NRM,P4,59,12,205,180,1,9.27,,0.185,11.45939024,,,9.75,9.75,8354,7834,2500,475,,2500,475,,3.25,0.001244575,,5.757761905,5.690285714,11.4604878,9.75,2611.333333,2445.073171,50,135,1,,,,60,40,,0.4,0.6,
Drolia,NRM,P4,59,13,180,185,1,9.30,,0.165,11.46378049,,,9.75,9.75,7834,7771,2500,475,,2500,475,,3.162162162,0.001254665,,5.690285714,5.622809524,11.45939024,9.75,2520.324324,2611.333333,25,140,1,,,,60,40,,0.4,0.6,
Drolia,NRM,P4,59,14,185,180,1,9.30,,0.165,11.46378049,,,9.75,9.75,7771,8266,2500,475,,2500,475,,3.25,0.001179531,,5.622809524,5.555333333,11.46378049,9.75,2755.333333,2520.324324,25,140,1,,,,60,40,,0.4,0.6,
Drolia,NRM,P4,59,15,180,165,1,9.28,,0.18,11.4604878,,,9.75,9.75,8266,7385,2500,475,,2500,475,,3.545454545,0.001320244,,5.555333333,5.487857143,11.46378049,9.75,2685.454545,2755.333333,50,130,1,,,,60,40,,0.4,0.6,
