Repository: dsnikhil1/Digital-Twin-for-Induction-Furnaces

# Digital-Twin-for-Induction-Furnaces
Saint Gobain is interested in improving the performance of its induction furnaces for melting steel. Saint Gobain has provided us with data that has been generated from multiple melts comprising several heats. The data is of various electrical parameters, heat time, amount of material charged in each melt, the output obtained from each melt, and the tapping temperature of each melt. Initial and Final refractory profiles are also available for all the melts. This data is obtained from different customers of Saint Gobain and the induction furnaces are of different sizes.

File: Phase 2/Final-data.csv (part 7 of 7)
Customer Name,Refractory,Lining type,campaign,Heat number (life number),Total Heat Time previous (minutes),Total Heat Time (minutes),Scrap (MT),Sponge (MT),Hot Heel (MT),Alloys (MT),Input (MT),Final C%,Tapping Temperature ©,Output (MT),Output + Next Hot Heel (MT),Input energy previous (KWH),Input energy (KWH),Previous Voltage,Previous Frequency,Previous Rating of the Furnace,Voltage,Frequency,Rating of the furnace (KW),Melt rate (MT/Hr),Efficiency (MT/KWH),Number of capacitors removed,Refractory lining before heating,Refractory lining after heating,Previous Input,Previous Output,Power,Power previous,Carbon addition (Kg),SiMn addition (Kg),Pig iron addition (MT) ,Scrap (KG),Output (KG),Pig iron (KG),Lumps(%),Pellets(%),Fines(%),Pellets(kg),Lumps(Kg),Fines (Kg)
BMM,NRM,NL,64,16,165,150,4.01075,12.06,2,0.22,18.29473171,,,14.043,16.043,14900,12100,3400,425,,3400,430,,6.4172,0.001325868,,,,20.80682927,16.185,4840,5418.181818,220,,,,,,,,,,,
BMM,NRM,NL,64,17,150,160,4.536,14.01,2,0.21,20.75663415,,,16.144,18.144,12100,12800,3400,430,,3400,425,,6.804,0.0014175,,,,18.29473171,14.043,4800,4840,210,,,,,,,,,,,
BMM,NRM,NL,64,18,160,170,4.3455,13.31,2,0.21,19.86453659,,,15.382,17.382,12800,12400,3400,425,,3400,425,,6.134823529,0.001401774,,,,20.75663415,16.144,4376.470588,4800,210,,,,,,,,,,,
BMM,NRM,NL,64,19,170,170,4.04625,14.65,0,0.21,18.90219512,,,16.185,16.185,12400,13000,3400,425,,3400,425,,5.712352941,0.001245,,,,19.86453659,15.382,4588.235294,4376.470588,210,,,,,,,,,,,
BMM,NRM,NL,64,20,170,175,4.07025,12.30,2,0.21,18.57556098,,,14.281,16.281,13000,12400,3400,425,,3400,425,,5.582057143,0.001312984,,,,18.90219512,16.185,4251.428571,4588.235294,210,,,,,,,,,,,
BMM,NRM,NL,64,21,175,450,4.52175,16.65,0,0,21.17502439,,,18.087,18.087,12400,13600,3400,425,,3300,430,,2.4116,0.001329926,,,,18.57556098,14.281,1813.333333,4251.428571,,,,,,,,,,,,
BMM,NRM,NL,64,22,450,182,2.52275,6.85,2,0,11.37482927,,,8.091,10.091,13600,26200,3300,430,,3300,430,,3.326703297,0.000385153,,,,21.17502439,18.087,8637.362637,1813.333333,,,,,,,,,,,,
BMM,NRM,NL,64,23,182,240,4.04575,14.90,0,0,18.94595122,,,16.183,16.183,26200,1900,3300,430,,3300,430,,4.04575,0.008517368,,,,11.37482927,8.091,475,8637.362637,,,,,,,,,,,,
BMM,NRM,NL,64,24,240,205,3,11.05,,0,14.04878049,,,12,12,1900,13600,3300,430,,3280,430,,3.512195122,0.000882353,,,,18.94595122,16.183,3980.487805,475,,,,,,,,,,,,
BMM,NRM,NL,64,25,205,190,3,11.05,,0,14.04878049,,,12,12,13600,10900,3280,430,,3250,430,,3.789473684,0.001100917,,,,14.04878049,12,3442.105263,3980.487805,,,,,,,,,,,,
BMM,NRM,NL,64,26,190,185,3,11.05,,0,14.04878049,,,12,12,10900,13600,3250,430,,3250,430,,3.891891892,0.000882353,,,,14.04878049,12,4410.810811,3442.105263,,,,,,,,,,,,
BMM,NRM,NL,64,27,185,185,3,11.05,,0,14.04878049,,,12,12,13600,11500,3250,430,,3250,440,,3.891891892,0.001043478,,,,14.04878049,12,3729.72973,4410.810811,,,,,,,,,,,,
BMM,NRM,NL,64,28,185,170,3.5,12.89,,0,16.3902439,,,14,14,11500,10900,3250,440,,3200,440,,4.941176471,0.001284404,,,,14.04878049,12,3847.058824,3729.72973,,,,,,,,,,,,
BMM,NRM,NL,64,29,170,175,3.5,12.89,,0,16.3902439,,,14,14,10900,13600,3200,440,,3200,440,,4.8,0.001029412,,,,16.3902439,14,4662.857143,3847.058824,,,,,,,,,,,,
BMM,NRM,NL,64,30,175,170,3.5,12.89,,0,16.3902439,,,14,14,13600,12200,3200,440,,3200,440,,4.941176471,0.001147541,,,,16.3902439,14,4305.882353,4662.857143,,,,,,,,,,,,
BMM,NRM,NL,64,31,170,200,3.5,12.89,,0,16.3902439,,,14,14,12200,9500,3200,440,,3200,460,,4.2,0.001473684,,,,16.3902439,14,2850,4305.882353,,,,,,,,,,,,
BMM,NRM,NL,64,32,200,185,3.5,12.89,,0,16.3902439,,,14,14,9500,13400,3200,460,,3150,460,,4.540540541,0.001044776,,,,16.3902439,14,4345.945946,2850,,,,,,,,,,,,
BMM,NRM,NL,64,33,185,170,3.5,12.89,,0,16.3902439,,,14,14,13400,11300,3150,460,,3150,460,,4.941176471,0.001238938,,,,16.3902439,14,3988.235294,4345.945946,,,,,,,,,,,,
BMM,NRM,NL,64,34,170,170,3.5,12.89,,0,16.3902439,,,14,14,11300,11000,3150,460,,3100,460,,4.941176471,0.001272727,,,,16.3902439,14,3882.352941,3988.235294,,,,,,,,,,,,
BMM,NRM,NL,64,35,170,170,3.5,12.89,,0,16.3902439,,,14,14,11000,11100,3100,460,,3100,460,,4.941176471,0.001261261,,,,16.3902439,14,3917.647059,3882.352941,,,,,,,,,,,,
BMM,NRM,NL,64,36,170,180,3.125,11.51,,0,14.63414634,,,12.5,12.5,11100,10500,3100,460,,3100,460,,4.166666667,0.001190476,,,,16.3902439,14,3500,3917.647059,,,,,,,,,,,,
BMM,NRM,NL,64,37,180,225,3.125,11.51,,0,14.63414634,,,12.5,12.5,10500,11100,3100,460,,3100,460,,3.333333333,0.001126126,,,,14.63414634,12.5,2960,3500,,,,,,,,,,,,
BMM,NRM,NL,64,38,225,175,3.125,11.51,,0,14.63414634,,,12.5,12.5,11100,19900,3100,460,,3100,460,,4.285714286,0.000628141,,,,14.63414634,12.5,6822.857143,2960,,,,,,,,,,,,
BMM,NRM,NL,64,39,175,185,3.125,11.51,,0,14.63414634,,,12.5,12.5,19900,5700,3100,460,,3100,460,,4.054054054,0.002192982,,,,14.63414634,12.5,1848.648649,6822.857143,,,,,,,,,,,,
BMM,NRM,NL,64,40,185,185,3.125,11.51,,0,14.63414634,,,12.5,12.5,5700,11300,3100,460,,3100,480,,4.054054054,0.001106195,,,,14.63414634,12.5,3664.864865,1848.648649,,,,,,,,,,,,
BMM,NRM,NL,64,41,185,185,3.125,11.51,,0,14.63414634,,,12.5,12.5,11300,13600,3100,480,,3000,480,,4.054054054,0.000919118,,,,14.63414634,12.5,4410.810811,3664.864865,,,,,,,,,,,,
BMM,NRM,NL,64,42,185,180,3.125,11.51,,0,14.63414634,,,12.5,12.5,13600,12800,3000,480,,3000,480,,4.166666667,0.000976563,,,,14.63414634,12.5,4266.666667,4410.810811,,,,,,,,,,,,
BMM,NRM,NL,64,43,180,180,3.125,11.51,,0,14.63414634,,,12.5,12.5,12800,11800,3000,480,,3000,480,,4.166666667,0.001059322,,,,14.63414634,12.5,3933.333333,4266.666667,,,,,,,,,,,,
BMM,NRM,NL,64,44,180,185,,14.63,2.4,0,17.03414634,,,12,14.4,11800,11300,3000,480,,,,,4.67027027,0.001274336,,,,14.63414634,12.5,3664.864865,3933.333333,,,,,,,,10,60,0.1,,0.6
BMM,NRM,NL,64,45,185,185,,14.63,2.4,0,17.03414634,,,12,14.4,11300,,,,,,,,4.67027027,#DIV/0!,,,,17.03414634,12,0,3664.864865,,,,,,,,10,60,0.1,,0.6
BMM,NRM,NL,64,46,185,220,,14.63,2.4,0,17.03414634,,,12,14.4,,,,,,,,,3.927272727,#DIV/0!,,,,17.03414634,12,0,0,,,,,,,,10,60,0.1,,0.6
BMM,NRM,NL,64,47,220,175,,14.63,2.4,0,17.03414634,,,12,14.4,,,,,,,,,4.937142857,#DIV/0!,,,,17.03414634,12,0,0,,,,,,,,10,60,0.1,,0.6
BMM,NRM,NL,64,48,175,203,,14.63,2.4,0,17.03414634,,,12,14.4,,,,,,,,,4.256157635,#DIV/0!,,,,17.03414634,12,0,0,,,,,,,,10,60,0.1,,0.6
BMM,NRM,NL,64,49,203,203,,14.63,2.4,0,17.03414634,,,12,14.4,,,,,,,,,4.256157635,#DIV/0!,,,,17.03414634,12,0,0,,,,,,,,10,60,0.1,,0.6
BMM,NRM,NL,64,50,203,185,,14.81,2.4284,0,17.23571707,,,12.142,14.5704,,,,,,,,,4.725535135,#DIV/0!,,,,17.03414634,12,0,0,,,,,,,,10,60,0.1,,0.6
BMM,NRM,NL,64,51,185,220,,14.81,2.4284,0,17.23571707,,,12.142,14.5704,,,,,,,,,3.973745455,#DIV/0!,,,,17.23571707,12.142,0,0,,,,,,,,10,60,0.1,,0.6
BMM,NRM,NL,64,52,220,210,,14.81,2.4284,0,17.23571707,,,12.142,14.5704,,13600,,,,,,,4.162971429,0.001071353,,,,17.23571707,12.142,3885.714286,0,,,,,,,,10,60,0.1,,0.6
BMM,NRM,NL,64,53,210,235,,14.81,2.4284,0,17.23571707,,,12.142,14.5704,13600,10300,,,,,,,3.720102128,0.001414602,,,,17.23571707,12.142,2629.787234,3885.714286,,,,,,,,10,60,0.1,,0.6
BMM,NRM,NL,64,54,235,335,,14.81,2.4284,0,17.23571707,,,12.142,14.5704,10300,12500,,,,,,,2.609623881,0.001165632,,,,17.23571707,12.142,2238.80597,2629.787234,,,,,,,,10,60,0.1,,0.6
BMM,NRM,NL,64,55,335,190,,14.81,2.4284,0,17.23571707,,,12.142,14.5704,12500,14200,,,,,,,4.601178947,0.001026085,,,,17.23571707,12.142,4484.210526,2238.80597,,,,,,,,10,60,0.1,,0.6
BMM,NRM,NL,64,56,190,185,,13.41,2.2,0,15.61463415,,,11,13.2,14200,13700,,,,,,,4.281081081,0.000963504,,,,17.23571707,12.142,4443.243243,4484.210526,,,,,,,,10,60,0.1,,0.6
BMM,NRM,NL,64,57,185,180,,13.41,2.2,0,15.61463415,,,11,13.2,13700,,,,,,,,4.4,#DIV/0!,,,,15.61463415,11,0,4443.243243,,,,,,,,10,60,0.1,,0.6
BMM,NRM,NL,64,58,180,195,,13.41,2.2,0,15.61463415,,,11,13.2,,,,,,,,,4.061538462,#DIV/0!,,,,15.61463415,11,0,0,,,,,,,,10,60,0.1,,0.6
BMM,NRM,NL,64,59,195,180,,13.41,2.2,0,15.61463415,,,11,13.2,,,,,,,,,4.4,#DIV/0!,,,,15.61463415,11,0,0,,,,,,,,10,60,0.1,,0.6
BMM,NRM,NL,64,60,180,195,,20.94,3.4334,0,24.36876585,,,17.167,20.6004,,,,,,,,,6.338584615,#DIV/0!,,,,15.61463415,11,0,0,,,0,,,,,10,60,0.1,,0.6
HRG,NRM,NL,65,1,0,280,3,,,0,,,1680,0,0,0,,0,0,,2800,520,,,#DIV/0!,,,,0,0,0,0,,,,,,,,,,,,
HRG,NRM,NL,65,2,280,130,3.2,-4.66,,0,-0.76097561,,1660,0,0,,,2800,520,,2800,520,,0,#DIV/0!,,,,,0,0,0,,,,,,,,,,,,
HRG,NRM,NL,65,3,130,150,2.5,4.93,,0,7.947317073,,1630,7,7,,4800,2800,520,,2800,520,,2.8,0.001458333,,,,-0.76097561,0,1920,0,,,0.7,3000,7000,700,0,41.52344709,0,3300,,
HRG,NRM,NL,65,4,150,150,2.3,5.21,,0,8.014634146,,1640,7.02,7.02,4800,4800,2800,520,,2800,520,,2.808,0.0014625,,,,7.947317073,7,1920,1920,,,0.52,3200,7020,520,0,41.17468046,,3300,,
HRG,NRM,NL,65,5,150,25,3,4.66,,0,8.312195122,,1640,7.4,7.4,4800,4800,2800,520,,2800,520,,17.76,0.001541667,,,,8.014634146,7.02,11520,1920,,,0.5,2500,7400,500,0,52.9342723,,4400,,
HRG,NRM,NL,65,6,25,275,3.5,4.18,,0,8.182926829,,1635,7.35,7.35,4800,4900,2800,520,,2800,520,,1.603636364,0.0015,,,,8.312195122,7.4,1069.090909,11520,,,0.65,2300,7350,650,0,53.7704918,,4400,,
HRG,NRM,NL,65,7,275,175,3.2,5.09,,0,8.892682927,,1660,7.9,7.9,4900,5100,2800,520,,2800,520,,2.708571429,0.00154902,,,,8.182926829,7.35,1748.571429,1069.090909,,,0.5,3000,7900,500,0,49.47888097,,4400,,
HRG,NRM,NL,65,8,175,145,3,5.03,,0,8.575609756,,1626,7.6,7.6,5100,4500,2800,520,,2800,520,,3.144827586,0.001688889,,,,8.892682927,7.9,1862.068966,1748.571429,,,0.6,3500,7600,600,0,40.81342435,,3500,,
HRG,NRM,NL,65,9,145,140,2.3,5.50,,0,8.295121951,,1630,7.25,7.25,4500,4700,2800,520,,2800,520,,3.107142857,0.001542553,,,,8.575609756,7.6,2014.285714,1862.068966,,,0.55,3200,7250,550,0,42.19347251,,3500,,
HRG,NRM,NL,65,10,140,150,2.3,5.50,,0,8.346341463,,1625,7.3,7.3,4700,4800,2800,520,,2800,520,,2.92,0.001520833,,,,8.295121951,7.25,1920,2014.285714,,,0.5,3000,7300,500,0,45.52893045,,3800,,
HRG,NRM,NL,65,11,150,215,2.3,5.55,,0,8.405365854,,1620,7.35,7.35,4800,5400,2800,520,,2800,520,,2.051162791,0.001361111,,,,8.346341463,7.3,1506.976744,1920,,,0.55,2300,7350,550,0,53.53722941,,4500,,
HRG,NRM,NL,65,12,215,165,2.3,5.44,,0,8.295609756,,1633,7.26,7.26,5400,5100,2800,520,,2800,520,,2.64,0.001423529,,,,8.405365854,7.35,1854.545455,1506.976744,,,0.56,2300,7260,560,0,53.04010349,,4400,,
HRG,NRM,NL,65,13,165,155,2.5,5.27,,0,8.268292683,,1645,7.26,7.26,5100,4800,2800,520,,2800,520,,2.810322581,0.0015125,,,,8.295609756,7.26,1858.064516,1854.545455,,,0.56,2300,7260,560,0,53.21533923,,4400,,
HRG,NRM,NL,65,14,155,460,3,4.54,,0,8.087804878,,1625,7.2,7.2,4800,5400,2800,520,,2800,520,,0.939130435,0.001333333,,,,8.268292683,7.26,704.3478261,1858.064516,,,0.5,2300,7200,500,0,54.40289505,,4400,,
HRG,NRM,NL,65,15,460,155,2.3,5.62,,0,8.519512195,,1630,7.45,7.45,5400,4800,2800,520,,2800,520,,2.883870968,0.001552083,,,,8.087804878,7.2,1858.064516,704.3478261,,,0.55,2500,7450,550,0,51.64614944,,4400,,
HRG,NRM,NL,65,16,155,140,2.3,5.74,,0,8.53902439,,1630,7.45,7.45,4800,4900,2800,520,,2800,520,,3.192857143,0.001520408,,,,8.519512195,7.45,2100,1858.064516,,,0.6,3000,7450,600,0,45.08711797,,3850,,
HRG,NRM,NL,65,17,140,180,2.456,5.19,,0,8.19395122,,1665,7.2,7.2,4900,4900,2800,520,,2800,520,,2.4,0.001469388,,,,8.53902439,7.45,1633.333333,2100,,,0.5,2300,7200,500,0,53.69814735,,4400,,
HRG,NRM,NL,65,18,180,145,2.4,5.32,,0,8.265853659,,1656,7.25,7.25,4900,5000,2800,520,,2800,520,,3,0.00145,,,,8.19395122,7.2,2068.965517,1633.333333,,,0.55,2300,7250,550,0,53.23104161,,4400,,
HRG,NRM,NL,65,19,145,155,2.4,5.57,,0,8.465853659,,1630,7.406,7.406,5000,5000,2800,520,,2800,520,,2.86683871,0.0014812,,,,8.265853659,7.25,1935.483871,2068.965517,,,0.55,2456,7406,550,0,51.97349467,,4400,,
HRG,NRM,NL,65,20,155,150,2.456,5.25,,0,8.306146341,,1625,7.3,7.3,5000,4800,2800,520,,2800,520,,2.92,0.001520833,,,,8.465853659,7.406,1920,1935.483871,,,0.5,2400,7300,500,0,52.9728206,,4400,,
HRG,NRM,NL,65,21,150,155,2.343,5.53,,0,8.45404878,,1644,7.4,7.4,4800,4900,2800,520,,2800,520,,2.864516129,0.001510204,,,,8.306146341,7.3,1896.774194,1920,,,0.6,2400,7400,600,0,52.04606827,,4400,,
HRG,NRM,NL,65,22,155,165,2.366,5.52,,0,8.489560976,,1639,7.436,7.436,4900,5100,2800,520,,2800,520,,2.704,0.001458039,,,,8.45404878,7.4,1854.545455,1896.774194,,,0.58,2456,7436,580,0,51.82835735,,4400,,
HRG,NRM,NL,65,23,165,210,2.343,5.49,,0,8.388439024,,1642,7.343,7.343,5100,4700,2800,520,,2800,520,,2.098,0.00156234,,,,8.489560976,7.436,1342.857143,1854.545455,,,0.6,2343,7343,600,0,52.45314399,,4400,,
HRG,NRM,NL,65,24,210,95,2.888,4.89,,0,8.273073171,,1640,7.326,7.326,4700,4700,2800,520,,2800,520,,4.626947368,0.001558723,,,,8.388439024,7.343,2968.421053,1342.857143,,,0.56,2366,7326,560,0,53.18458944,,4400,,
HRG,NRM,NL,65,25,95,150,2.5,5.19,,0,8.237804878,,1638,7.243,7.243,4700,4900,2800,520,,2800,520,,2.8972,0.001478163,,,,8.273073171,7.326,1960,2968.421053,,,0.5,2343,7243,500,0,53.41228719,,4400,,
HRG,NRM,NL,65,26,150,160,2.8,4.88,,0,8.182926829,,1646,7.238,7.238,4900,5100,2800,520,,2800,520,,2.71425,0.001419216,,,,8.237804878,7.243,1912.5,1960,,,0.55,2888,7238,550,0,46.43815201,,3800,,
HRG,NRM,NL,65,27,160,155,2.5,5.32,,0,8.419512195,,1635,7.4,7.4,5100,4900,2800,520,,2800,520,,2.864516129,0.001510204,,,,8.182926829,7.238,1896.774194,1912.5,,,0.5,2500,7400,500,0,52.25955968,,4400,,
HRG,NRM,NL,65,28,155,160,2.4,6.17,,0,8.965853659,,1622,7.8,7.8,4900,4900,2800,520,,2800,520,,2.925,0.001591837,,,,8.419512195,7.4,1837.5,1896.774194,,,0.6,2800,7800,600,0,49.07508161,,4400,,
HRG,NRM,NL,65,29,160,150,2.3,5.56,,0,8.356097561,,1633,7.3,7.3,4900,4800,2800,520,,2800,520,,2.92,0.001520833,,,,8.965853659,7.8,1920,1837.5,,,0.4,2500,7300,400,,52.65615879,,4400,,
HRG,NRM,NL,65,30,150,160,2.5,6.17,,0,9.068292683,,1628,7.9,7.9,4800,5100,2800,520,,2800,520,,2.9625,0.00154902,,,,8.356097561,7.3,1912.5,1920,,,0.5,2400,7900,500,0,55.13717052,,5000,,
HRG,NRM,NL,65,31,160,150,3,4.64,,0,8.002926829,,1630,7.1,7.1,5100,4700,2800,520,,2800,520,,2.84,0.001510638,,,,9.068292683,7.9,1880,1912.5,,,0.4,2300,7100,400,0,54.97988541,,4400,,
HRG,NRM,NL,65,32,150,150,3,4.67,,0,8.170731707,,1625,7.26,7.26,4700,5000,2800,520,,2800,520,,2.904,0.001452,,,,8.002926829,7.1,2000,1880,,,0.36,2500,7260,360,0,53.85074627,,4400,,
HRG,NRM,NL,65,33,150,150,2.5,5.44,,0,8.43902439,,1650,7.4,7.4,5000,4800,2800,520,,2800,520,,2.96,0.001541667,,,,8.170731707,7.26,1920,2000,,,0.5,3000,7400,500,0,46.21387283,,3900,,
HRG,NRM,NL,65,34,150,150,2.3,5.62,,0,8.365853659,,1636,7.3,7.3,4800,4700,2800,520,,2800,520,,2.92,0.001553191,,,,8.43902439,7.4,1880,1920,,,0.5,3000,7300,500,,45.42274052,,3800,,
HRG,NRM,NL,65,35,150,145,2.5,5.98,,0,8.475609756,,1625,7.35,7.35,4700,4800,2800,520,,2800,520,,3.04137931,0.00153125,,,,8.365853659,7.3,1986.206897,1880,,,0.45,2500,7350,450,0,51.91366906,,4400,,
HRG,NRM,NL,65,36,145,145,2.3,4.88,,0,7.634146341,,1632,6.7,6.7,4800,4700,2800,520,,2800,520,,2.772413793,0.001425532,,,,8.475609756,7.35,1944.827586,1986.206897,,,0,2300,6700,,0,57.63578275,,4400,,
HRG,NRM,NL,65,37,145,150,2.5,5.38,,0,8.37804878,,1630,7.35,7.35,4700,4700,2800,520,,2800,525,,2.94,0.00156383,,,,7.634146341,6.7,1880,1944.827586,,,0.45,2500,7350,450,0,52.51819505,,4400,,
HRG,NRM,NL,65,38,150,160,3,3.87,,0,7.417073171,,1620,6.65,6.65,4700,5300,2800,525,,2800,525,,2.49375,0.001254717,,,,8.37804878,7.35,1987.5,1880,,,0.5,2300,6650,500,0,51.90726735,,3850,,
HRG,NRM,NL,65,39,160,150,0,8.49,,0,8.987804878,,1643,7.45,7.45,5300,4900,2800,525,,2800,525,,2.98,0.001520408,,,,7.417073171,6.65,1960,1987.5,,,0.55,2500,7450,550,0,48.95522388,,4400,,
HRG,NRM,NL,65,40,150,145,3.5,5.45,,0,8.951219512,,1640,7.9,7.9,4900,4800,2800,525,,2800,525,,3.268965517,0.001645833,,,,8.987804878,7.45,1986.206897,1960,,,0.5,3000,7900,500,,49.15531335,,4400,,
HRG,NRM,NL,65,41,145,140,3.5,-4.66,,0,-0.76097561,,1636,0,0,4800,4600,2800,525,,2800,525,,0,0,,,,8.951219512,7.9,1971.428571,1986.206897,,,0,,0,,0,0,,,,
HRG,NRM,NL,65,42,140,145,3,4.72,,0,8.117073171,,1629,7.2,7.2,4600,4700,2800,525,,2800,530,,2.979310345,0.001531915,,,,-0.76097561,0,1944.827586,1971.428571,,,0.4,3500,7200,400,,40.65504808,,3300,,
HRG,NRM,NL,65,43,145,130,3.8,3.70,,0,7.951219512,,1626,7.2,7.2,4700,4700,2800,530,,2800,530,,3.323076923,0.001531915,,,,8.117073171,7.2,2169.230769,1944.827586,,,0.4,3500,7200,400,0,41.50306748,,3300,,
HRG,NRM,NL,65,44,130,140,3.8,3.70,,0,8.002439024,,1632,7.25,7.25,4700,4600,2800,530,,2800,530,,3.107142857,0.001576087,,,,7.951219512,7.2,1971.428571,2169.230769,,,0.45,3000,7250,450,0,47.48552271,,3800,,
HRG,NRM,NL,65,45,140,145,2.5,7.08,,0,10.03414634,,1645,8.7,8.7,4600,5400,2800,530,,2800,530,,3.6,0.001611111,,,,8.002439024,7.25,2234.482759,1971.428571,,,0.5,3800,8700,500,0,43.85026738,,4400,,
HRG,NRM,NL,65,46,145,155,2.8,5.81,,0,9.163414634,,1654,8.05,8.05,5400,4900,2800,530,,2800,530,,3.116129032,0.001642857,,,,10.03414634,8.7,1896.774194,2234.482759,,,0.45,3800,8050,450,0,41.46925739,,3800,,
HRG,NRM,NL,65,47,155,155,3.5,4.30,,0,8.304878049,,1632,7.45,7.45,4900,4800,2800,530,,2800,530,,2.883870968,0.001552083,,,,9.163414634,8.05,1858.064516,1896.774194,,,0.55,2500,7450,550,0,52.98091043,,4400,,
HRG,NRM,NL,65,48,155,150,2.5,5.86,,0,8.814634146,,1640,7.7,7.7,4800,4800,2800,530,,2800,530,,3.08,0.001604167,,,,8.304878049,7.45,1920,1858.064516,,,0.5,2800,7700,500,0,49.91698949,,4400,,
HRG,NRM,NL,65,49,150,155,2.8,4.90,,0,8.197560976,,1629,7.25,7.25,4800,5000,2800,530,,2800,530,,2.806451613,0.00145,,,,8.814634146,7.7,1935.483871,1920,,,0.45,3500,7250,450,0,40.25587623,,3300,,
HRG,NRM,NL,65,50,155,150,2.4,5.56,,0,8.458536585,,1635,7.4,7.4,5000,4900,2800,530,,2800,530,,2.96,0.001510204,,,,8.197560976,7.25,1960,1935.483871,,,0.5,2500,7400,500,0,52.01845444,,4400,,
HRG,NRM,NL,65,51,150,135,2.8,5.45,,0,8.746341463,,1640,7.7,7.7,4900,4900,2800,530,,2800,530,,3.422222222,0.001571429,,,,8.458536585,7.4,2177.777778,1960,,,0.5,2800,7700,500,0,50.30674847,,4400,,
HRG,NRM,NL,65,52,135,165,3,3.44,,0,6.887804878,,1675,6.2,6.2,4900,4800,2800,530,,2800,530,,2.254545455,0.001291667,,,,8.746341463,7.7,1745.454545,2177.777778,,,0.5,2400,6200,500,0,47.91076487,,3300,,
HRG,NRM,NL,65,53,165,160,3,5.15,,0,8.646341463,,1667,7.65,7.65,4800,5200,2800,530,,2800,530,,2.86875,0.001471154,,,,6.887804878,6.2,1950,1745.454545,,,0.45,2800,7650,450,0,50.88857546,,4400,,
HRG,NRM,NL,65,54,160,160,3,5.45,,0,8.951219512,,1672,7.9,7.9,5200,5200,2800,530,,2800,530,,2.9625,0.001519231,,,,8.646341463,7.65,1950,1950,,,0.5,3000,7900,500,0,49.15531335,,4400,,
HRG,NRM,NL,65,55,160,200,2.5,6.05,,0,9.048780488,,1665,7.9,7.9,5200,5000,2800,530,,2800,530,,2.37,0.00158,,,,8.951219512,7.9,1500,1950,,,0.5,3000,7900,500,0,48.62533693,,4400,,
HRG,NRM,NL,65,56,200,160,2.8,5.63,,0,8.980487805,,1662,7.9,7.9,5000,5100,2800,530,,2800,540,,2.9625,0.00154902,,,,9.048780488,7.9,1912.5,1500,,,0.5,3000,7900,500,,48.99511135,,4400,,
HRG,NRM,NL,65,57,160,160,3,4.90,,0,8.402439024,,1658,7.45,7.45,5100,4900,2800,540,,2800,540,,2.79375,0.001520408,,,,8.980487805,7.9,1837.5,1912.5,,,0.55,2500,7450,550,0,52.36574746,,4400,,
HRG,NRM,NL,65,58,160,150,3.5,4.67,,0,8.619512195,,1655,7.7,7.7,4900,5100,2800,540,,2800,540,,3.08,0.001509804,,,,8.402439024,7.45,2040,1837.5,,,0.5,2800,7700,500,0,51.04697227,,4400,,
HRG,NRM,NL,65,59,150,130,3.5,4.79,,0,8.792682927,,1658,7.85,7.85,5100,4900,2800,540,,2800,540,,3.623076923,0.001602041,,,,8.619512195,7.7,2261.538462,2040,,,0.45,3000,7850,450,0,50.04160888,,4400,,
HRG,NRM,NL,65,60,130,150,2.8,6.24,,0,9.590243902,,1652,8.4,8.4,4900,5000,2800,540,,2800,540,,3.36,0.00168,,,,8.792682927,7.85,2000,2261.538462,,,0.5,3500,8400,500,0,45.87995931,,4400,,
HRG,NRM,NL,65,61,150,145,3,6.24,,0,9.641463415,,1650,8.45,8.45,5000,4800,2800,540,,2800,540,,3.496551724,0.001760417,,,,9.590243902,8.4,1986.206897,2000,,,0.55,3500,8450,550,0,45.63622565,,4400,,
HRG,NRM,NL,65,62,145,155,2.8,4.71,,0,7.912195122,,1654,7,7,4800,4800,2800,540,,2800,540,,2.709677419,0.001458333,,,,9.641463415,8.45,1858.064516,1986.206897,,,0.4,2800,7000,400,0,48.027127,,3800,,
HRG,NRM,NL,65,63,155,150,3,5.27,,0,8.819512195,,1650,7.8,7.8,4800,4900,2800,540,,2800,540,,3.12,0.001591837,,,,7.912195122,7,1960,1858.064516,,,0.4,3000,7800,400,0,49.88938053,,4400,,
HRG,NRM,NL,65,64,150,140,2.8,4.78,,0,8.075609756,,1642,7.15,7.15,4900,4900,2800,540,,2800,540,,3.064285714,0.001459184,,,,8.819512195,7.8,2100,1960,,,0.55,2800,7150,550,0,47.05527031,,3800,,
HRG,NRM,NL,65,65,140,135,3.5,4.06,,0,8.112195122,,1640,7.3,7.3,4900,4700,2800,540,,2800,540,,3.244444444,0.001553191,,,,8.075609756,7.15,2088.888889,2100,,,0.5,3000,7300,500,0,46.84305472,,3800,,
HRG,NRM,NL,65,66,135,175,3,5.39,,0,8.787804878,,1642,7.75,7.75,4700,5400,2800,540,,2800,540,,2.657142857,0.001435185,,,,8.112195122,7.3,1851.428571,2088.888889,,,0.55,2800,7750,550,0,50.06938662,,4400,,
HRG,NRM,NL,65,67,175,135,2.8,5.45,,0,8.746341463,,1640,7.7,7.7,5400,5400,2800,540,,2800,540,,3.422222222,0.001425926,,,,8.787804878,7.75,2400,1851.428571,,,0.4,3500,7700,400,0,43.44673731,,3800,,
HRG,NRM,NL,65,68,135,145,2.8,5.69,,0,8.990243902,,1642,7.9,7.9,5400,4900,2800,540,,2800,540,,3.268965517,0.001612245,,,,8.746341463,7.7,2027.586207,2400,,,0.5,3000,7900,500,0,48.94194249,,4400,,
HRG,NRM,NL,65,69,145,145,3,4.42,,0,7.965853659,,1636,7.1,7.1,4900,5300,2800,540,,2800,545,,2.937931034,0.001339623,,,,8.990243902,7.9,2193.103448,2027.586207,,,0.5,2800,7100,500,0,47.70361298,,3800,,
HRG,NRM,NL,65,70,145,145,2.8,5.51,,0,8.807317073,,1660,7.75,7.75,5300,5100,2800,545,,2800,545,,3.206896552,0.001519608,,,,7.965853659,7.1,2110.344828,2193.103448,,,0.55,2800,7750,550,0,49.95846026,,4400,,
HRG,NRM,NL,65,71,145,150,3.5,4.06,,0,8.112195122,,1642,7.3,7.3,5100,4900,2800,545,,2800,545,,2.92,0.001489796,,,,8.807317073,7.75,1960,2110.344828,,,0.5,3000,7300,500,0,46.84305472,,3800,,
HRG,NRM,NL,65,72,150,150,3,4.66,,0,8.056097561,,1640,7.15,7.15,4900,4700,2800,545,,2800,545,,2.86,0.001521277,,,,8.112195122,7.3,1880,1960,,,0.55,2800,7150,550,0,47.16924008,,3800,,
HRG,NRM,NL,65,73,150,160,2.8,6.18,,0,9.47804878,,1642,8.3,8.3,4700,5400,2800,545,,2800,545,,3.1125,0.001537037,,,,8.056097561,7.15,2025,1880,,,0.4,3500,8300,400,0,46.42305713,,4400,,
HRG,NRM,NL,65,74,160,140,2.8,4.96,,0,8.258536585,,1640,7.3,7.3,5400,5400,2800,545,,2800,550,,3.128571429,0.001351852,,,,9.47804878,8.3,2314.285714,2025,,,0.5,3000,7300,500,0,46.01299468,,3800,,
HRG,NRM,NL,65,75,140,150,3,5.15,,0,8.697560976,,1642,7.7,7.7,5400,4900,2800,550,,2800,550,,3.08,0.001571429,,,,8.258536585,7.3,1960,2314.285714,,,0.5,2800,7700,500,0,50.58889512,,4400,,
HRG,NRM,NL,65,76,150,160,2.8,4.78,,0,8.075609756,,1640,7.15,7.15,4900,4700,2800,550,,2800,550,,2.68125,0.001521277,,,,8.697560976,7.7,1762.5,1960,,,0.55,2800,7150,550,0,47.05527031,,3800,,
HRG,NRM,NL,65,77,160,130,3.5,4.06,,0,8.112195122,,1642,7.3,7.3,4700,5400,2800,550,,2800,555,,3.369230769,0.001351852,,,,8.075609756,7.15,2492.307692,1762.5,,,0.5,3000,7300,500,0,46.84305472,,3800,,
HRG,NRM,NL,65,78,130,150,3,5.39,,0,8.787804878,,1640,7.75,7.75,5400,5400,2800,555,,2800,555,,3.1,0.001435185,,,,8.112195122,7.3,2160,2492.307692,,,0.55,2800,7750,550,0,50.06938662,,4400,,
HRG,NRM,NL,65,79,150,340,2.8,5.45,,0,8.746341463,,1642,7.7,7.7,5400,4900,2800,555,,2800,555,,1.358823529,0.001571429,,,,8.787804878,7.75,864.7058824,2160,,,0.4,3500,7700,400,0,43.44673731,,3800,,
HRG,NRM,NL,65,80,340,200,0,9.63,,0,9.634146341,,1636,7.9,7.9,4900,5300,2800,555,,2800,555,,2.37,0.001490566,,,,8.746341463,7.7,1590,864.7058824,,,0.5,3000,7900,500,0,45.67088608,,4400,,
HRG,NRM,NL,65,81,200,160,0,8.06,,0,8.06097561,,1660,7.1,7.1,5300,5100,2800,555,,2800,560,,2.6625,0.001392157,,,,9.634146341,7.9,1912.5,1590,,,0.5,2800,7100,500,0,47.14069592,,3800,,
